Repository: RitwikKhandelwal/Piramal-Jambusar

File: 2. Efficiency/160tpd/1. Flat Files/Flat_File_Defect_Count_Modelling.csv (part 2 of 11)
,TimeStamp,Furnace,Line,DPR Eff,glass_properties_date,chem_comp_SiO2,chem_comp_Al2O3,chem_comp_Fe2O3,chem_comp_CaO,chem_comp_MgO,chem_comp_Na2O,chem_comp_K2O,chem_comp_SO3,physical_test_density_gm_cc,physical_test_seed_count_result,StartTime,EndTime,LineName_x,Number,Name,FGCode,NumberOfSection,NumberOfGob,GobCutPerMinute,ISMachineActualSpeed,GobWeightLow,GobWeightHigh,GlassDraw,PackedQunatity,Classification,LineName_y,JobNumber,DefectCountSum,SampleSizeSum
131,2021-01-25 22:00:00,160,J13,88.18,2021-01-25 00:00:00,71.47,1.66,0.026000000000000002,10.01,2.705,13.865,0.0,0.12100000000000001,2.50455,14.0,2021-01-25 22:00:00,2021-01-25 22:30:00,J13,J18585,16.000 OZ FRENCH SQ SHELF STK F,F3Y0772QRQQ110000X,8.0,2.0,52.0,104.0,0.0,0.0,116.81,257432.0,Slow Moving,J13,J18585,11.0,400.0
132,2021-01-25 22:00:00,160,J13,88.18,2021-01-25 00:00:00,71.47,1.66,0.026000000000000002,10.01,2.705,13.865,0.0,0.12100000000000001,2.50455,14.0,2021-01-25 22:00:00,2021-01-25 22:30:00,J13,J18586,16.000 OZ FRENCH SQ,F3Y0772QRQQ030005X,8.0,2.0,44.0,88.0,0.0,0.0,275.33,519857.0,Slow Moving,J13,J18585,11.0,400.0
133,2021-01-26 06:00:00,160,J13,81.79,2021-01-26 00:00:00,71.47,1.6549999999999998,0.026000000000000002,10.035,2.71,13.825,0.0,0.11850000000000001,2.50465,13.0,2021-01-26 06:00:00,2021-01-26 06:30:00,J13,J18586,16.000 OZ FRENCH SQ,F3Y0772QRQQ030005X,8.0,2.0,44.0,88.0,0.0,0.0,275.33,519857.0,Slow Moving,J13,J18585,10.0,200.0
134,2021-01-26 08:00:00,160,J13,81.79,2021-01-26 00:00:00,71.47,1.6549999999999998,0.026000000000000002,10.035,2.71,13.825,0.0,0.11850000000000001,2.50465,13.0,2021-01-26 08:00:00,2021-01-26 08:30:00,J13,J18586,16.000 OZ FRENCH SQ,F3Y0772QRQQ030005X,8.0,2.0,44.0,88.0,0.0,0.0,275.33,519857.0,Slow Moving,J13,J18585,9.0,300.0
135,2021-01-26 20:00:00,160,J13,89.97,2021-01-26 00:00:00,71.47,1.6549999999999998,0.026000000000000002,10.035,2.71,13.825,0.0,0.11850000000000001,2.50465,13.0,2021-01-26 20:00:00,2021-01-26 20:30:00,J13,J18586,16.000 OZ FRENCH SQ,F3Y0772QRQQ030005X,8.0,2.0,44.0,88.0,0.0,0.0,275.33,519857.0,Slow Moving,J13,J18585,26.0,600.0
136,2021-01-27 02:00:00,160,J13,85.88,2021-01-27 00:00:00,71.415,1.6600000000000001,0.026000000000000002,10.055,2.7350000000000003,13.805,0.0,0.11800000000000001,2.50475,13.0,2021-01-27 02:00:00,2021-01-27 02:30:00,J13,J18586,16.000 OZ FRENCH SQ,F3Y0772QRQQ030005X,8.0,2.0,44.0,88.0,0.0,0.0,275.33,519857.0,Slow Moving,J13,J18585,11.0,300.0
137,2021-01-28 02:00:00,160,J13,89.97,2021-01-28 00:00:00,71.36,1.68,0.026000000000000002,10.065000000000001,2.745,13.825,0.0,0.119,2.50465,13.5,2021-01-28 02:00:00,2021-01-28 02:30:00,J13,J18586,16.000 OZ FRENCH SQ,F3Y0772QRQQ030005X,8.0,2.0,44.0,88.0,0.0,0.0,275.33,519857.0,Slow Moving,J13,J18585,18.0,450.0
138,2021-01-28 08:00:00,160,J13,85.88,2021-01-28 00:00:00,71.36,1.68,0.026000000000000002,10.065000000000001,2.745,13.825,0.0,0.119,2.50465,13.5,2021-01-28 08:00:00,2021-01-28 08:30:00,J13,J18586,16.000 OZ FRENCH SQ,F3Y0772QRQQ030005X,8.0,2.0,44.0,88.0,0.0,0.0,275.33,519857.0,Slow Moving,J13,J18585,12.0,350.0
139,2021-01-28 10:00:00,160,J13,85.88,2021-01-28 00:00:00,71.36,1.68,0.026000000000000002,10.065000000000001,2.745,13.825,0.0,0.119,2.50465,13.5,2021-01-28 10:00:00,2021-01-28 10:30:00,J13,J18586,16.000 OZ FRENCH SQ,F3Y0772QRQQ030005X,8.0,2.0,44.0,88.0,0.0,0.0,275.33,519857.0,Slow Moving,J13,J18585,15.0,300.0
140,2021-01-28 18:00:00,160,J13,89.97,2021-01-28 00:00:00,71.36,1.68,0.026000000000000002,10.065000000000001,2.745,13.825,0.0,0.119,2.50465,13.5,2021-01-28 18:00:00,2021-01-28 18:30:00,J13,J18586,16.000 OZ FRENCH SQ,F3Y0772QRQQ030005X,8.0,2.0,44.0,88.0,0.0,0.0,275.33,519857.0,Slow Moving,J13,J18585,16.0,450.0
141,2021-01-28 18:00:00,160,J13,89.97,2021-01-28 00:00:00,71.36,1.68,0.026000000000000002,10.065000000000001,2.745,13.825,0.0,0.119,2.50465,13.5,2021-01-28 18:00:00,2021-01-28 18:30:00,J13,J18586,16.000 OZ FRENCH SQ,F3Y0772QRQQ030005X,8.0,2.0,44.0,88.0,0.0,0.0,275.33,519857.0,Slow Moving,J13,J18585,18.0,400.0
142,2021-01-28 22:00:00,160,J13,73.61,2021-01-28 00:00:00,71.36,1.68,0.026000000000000002,10.065000000000001,2.745,13.825,0.0,0.119,2.50465,13.5,2021-01-28 22:00:00,2021-01-28 22:30:00,J13,J18586,16.000 OZ FRENCH SQ,F3Y0772QRQQ030005X,8.0,2.0,44.0,88.0,0.0,0.0,275.33,519857.0,Slow Moving,J13,J18585,13.0,350.0
143,2021-01-29 02:00:00,160,J13,84.16,2021-01-29 00:00:00,71.245,1.6999999999999997,0.025500000000000002,10.105,2.76,13.870000000000001,0.0,0.1215,2.50535,14.5,2021-01-29 02:00:00,2021-01-29 02:30:00,J13,J18586,16.000 OZ FRENCH SQ,F3Y0772QRQQ030005X,8.0,2.0,44.0,88.0,0.0,0.0,275.33,519857.0,Slow Moving,J13,J18585,15.0,350.0
144,2021-01-29 04:00:00,160,J13,94.06,2021-01-29 00:00:00,71.245,1.6999999999999997,0.025500000000000002,10.105,2.76,13.870000000000001,0.0,0.1215,2.50535,14.5,2021-01-29 04:00:00,2021-01-29 04:30:00,J13,J18586,16.000 OZ FRENCH SQ,F3Y0772QRQQ030005X,8.0,2.0,44.0,88.0,0.0,0.0,275.33,519857.0,Slow Moving,J13,J18585,12.0,300.0
145,2021-01-29 08:00:00,160,J13,89.97,2021-01-29 00:00:00,71.245,1.6999999999999997,0.025500000000000002,10.105,2.76,13.870000000000001,0.0,0.1215,2.50535,14.5,,,,,,,,,,,,,,,,J13,J18585,10.0,400.0
146,2021-01-29 18:00:00,160,J13,89.97,2021-01-29 00:00:00,71.245,1.6999999999999997,0.025500000000000002,10.105,2.76,13.870000000000001,0.0,0.1215,2.50535,14.5,,,,,,,,,,,,,,,,J13,J18585,10.0,300.0
147,2021-01-29 20:00:00,160,J13,94.06,2021-01-29 00:00:00,71.245,1.6999999999999997,0.025500000000000002,10.105,2.76,13.870000000000001,0.0,0.1215,2.50535,14.5,,,,,,,,,,,,,,,,J13,J18585,11.0,300.0
148,2021-01-29 20:00:00,160,J13,94.06,2021-01-29 00:00:00,71.245,1.6999999999999997,0.025500000000000002,10.105,2.76,13.870000000000001,0.0,0.1215,2.50535,14.5,,,,,,,,,,,,,,,,J13,J18585,11.0,250.0
149,2021-01-30 04:00:00,160,J13,89.97,2021-01-30 00:00:00,71.17,1.71,0.025,10.13,2.78,13.89,0.0,0.12300000000000001,2.506,15.0,,,,,,,,,,,,,,,,J13,J18585,12.0,350.0
150,2021-01-31 12:00:00,160,J13,74.73,2021-01-31 00:00:00,71.11,1.71,0.024,10.18,2.77,13.93,0.0,0.12300000000000001,2.5078,15.0,,,,,,,,,,,,,,,,J13,J18720,15.0,500.0
151,2021-01-31 14:00:00,160,J13,92.31,2021-01-31 00:00:00,71.11,1.71,0.024,10.18,2.77,13.93,0.0,0.12300000000000001,2.5078,15.0,,,,,,,,,,,,,,,,J13,J18720,15.0,500.0
152,2021-01-31 18:00:00,160,J13,93.41,2021-01-31 00:00:00,71.11,1.71,0.024,10.18,2.77,13.93,0.0,0.12300000000000001,2.5078,15.0,2021-01-31 18:00:00,2021-01-31 18:30:00,J13,J18720,500 ML PGL SHINE EB-30,F3Y0252ANBQ030003X,10.0,2.0,55.0,110.0,0.0,0.0,480.0,905766.0,,J13,J18720,10.0,250.0
153,2021-02-02 02:00:00,160,J13,93.41,2021-02-02 00:00:00,70.99,1.71,0.024,10.22,2.8,13.99,0.0,0.129,2.5092,12.0,2021-02-02 02:00:00,2021-02-02 02:30:00,J13,J18720,500 ML PGL SHINE EB-30,F3Y0252ANBQ030003X,10.0,2.0,55.0,110.0,0.0,0.0,480.0,905766.0,,J13,J18720,9.0,200.0
154,2021-02-02 06:00:00,160,J13,93.41,2021-02-02 00:00:00,70.99,1.71,0.024,10.22,2.8,13.99,0.0,0.129,2.5092,12.0,2021-02-02 06:00:00,2021-02-02 06:30:00,J13,J18720,500 ML PGL SHINE EB-30,F3Y0252ANBQ030003X,10.0,2.0,55.0,110.0,0.0,0.0,480.0,905766.0,,J13,J18720,12.0,200.0
155,2021-02-02 20:00:00,160,J13,90.66,2021-02-02 00:00:00,70.99,1.71,0.024,10.22,2.8,13.99,0.0,0.129,2.5092,12.0,2021-02-02 20:00:00,2021-02-02 20:30:00,J13,J18720,500 ML PGL SHINE EB-30,F3Y0252ANBQ030003X,10.0,2.0,55.0,110.0,0.0,0.0,480.0,905766.0,,J13,J18720,13.0,400.0
156,2021-02-03 18:00:00,160,J13,90.66,2021-02-03 00:00:00,71.2,1.72,0.025,10.2,2.78,13.86,0.0,0.128,2.5067,19.0,2021-02-03 18:00:00,2021-02-03 18:30:00,J13,J19262,180 ML 8848 VODKA BOTTLE - EB45,F3W0226QHTQ000001X,8.0,2.0,52.0,104.0,0.0,0.0,385.85,1400570.0,Fast Moving,J13,J19262,17.0,1300.0
157,2021-02-03 20:00:00,160,J13,90.66,2021-02-03 00:00:00,71.2,1.72,0.025,10.2,2.78,13.86,0.0,0.128,2.5067,19.0,2021-02-03 20:00:00,2021-02-03 20:30:00,J13,J19262,180 ML 8848 VODKA BOTTLE - EB45,F3W0226QHTQ000001X,8.0,2.0,52.0,104.0,0.0,0.0,385.85,1400570.0,Fast Moving,J13,J19262,16.0,1000.0
158,2021-02-03 20:00:00,160,J13,90.66,2021-02-03 00:00:00,71.2,1.72,0.025,10.2,2.78,13.86,0.0,0.128,2.5067,19.0,2021-02-03 20:00:00,2021-02-03 20:30:00,J13,J19262,180 ML 8848 VODKA BOTTLE - EB45,F3W0226QHTQ000001X,8.0,2.0,52.0,104.0,0.0,0.0,385.85,1400570.0,Fast Moving,J13,J19262,14.0,1200.0
159,2021-02-04 00:00:00,160,J13,90.66,,,,,,,,,,,,,,,,,,,,,,,,,,,J13,J19262,14.0,1100.0
160,2021-02-04 08:00:00,160,J13,90.66,,,,,,,,,,,,2021-02-04 08:00:00,2021-02-04 08:30:00,J13,J19893,330 ML CHANGODAR BOTTLE - DB24,F2X0272QNPQ000001X,8.0,2.0,37.0,73.6,0.0,0.0,110.71,330784.0,Non Moving,J13,J19894,20.0,1200.0
161,2021-02-04 18:00:00,160,J13,90.66,,,,,,,,,,,,2021-02-04 18:00:00,2021-02-04 18:30:00,J13,J19893,330 ML CHANGODAR BOTTLE - DB24,F2X0272QNPQ000001X,8.0,2.0,37.0,73.6,0.0,0.0,110.71,330784.0,Non Moving,J13,J19894,11.0,300.0
162,2021-02-04 22:00:00,160,J13,87.91,,,,,,,,,,,,2021-02-04 22:00:00,2021-02-04 22:30:00,J13,J19893,330 ML CHANGODAR BOTTLE - DB24,F2X0272QNPQ000001X,8.0,2.0,37.0,73.6,0.0,0.0,110.71,330784.0,Non Moving,J13,J19894,7.0,250.0
163,2021-02-05 16:00:00,160,J13,87.91,2021-02-05 00:00:00,71.19,1.69,0.023,10.3,2.69,13.89,0.0,0.13,2.5074,18.0,2021-02-05 16:00:00,2021-02-05 16:30:00,J13,J20450,8 OZ BOSTON ROUND - CT24,F3X1113QRQQ000007X,8.0,2.0,35.0,69.6,0.0,0.0,11.66,0.0,,J13,J20451,16.0,450.0
164,2021-02-05 16:00:00,160,J13,87.91,2021-02-05 00:00:00,71.19,1.69,0.023,10.3,2.69,13.89,0.0,0.13,2.5074,18.0,2021-02-05 16:00:00,2021-02-05 16:30:00,J13,J20451,8 OZ BOSTON ROUND SHELF STK   F - EB108,F3X1113QRQQ000001X,8.0,2.0,35.0,69.6,0.0,0.0,26.49,147851.0,Fast Moving,J13,J20451,16.0,450.0
165,2021-02-06 04:00:00,160,J13,90.66,2021-02-06 00:00:00,71.16,1.69,0.024,10.35,2.64,13.9,0.0,0.129,2.5093,18.0,2021-02-06 04:00:00,2021-02-06 04:30:00,J13,J20954,100 ML HC ORIGINALS - DB60,F3V0210QJPQ000001M,4.0,2.0,27.0,54.4,0.0,0.0,30.83,79271.0,Fast Moving,J13,J21017,8.0,200.0
166,2021-02-06 04:00:00,160,J13,90.66,2021-02-06 00:00:00,71.16,1.69,0.024,10.35,2.64,13.9,0.0,0.129,2.5093,18.0,2021-02-06 04:00:00,2021-02-06 04:30:00,J13,J20954,100 ML HC ORIGINALS - DB60,F3V0210QJPQ000001M,4.0,2.0,27.0,54.4,0.0,0.0,30.83,79271.0,Fast Moving,J13,J21018,8.0,200.0
167,2021-02-06 04:00:00,160,J13,90.66,2021-02-06 00:00:00,71.16,1.69,0.024,10.35,2.64,13.9,0.0,0.129,2.5093,18.0,2021-02-06 04:00:00,2021-02-06 04:30:00,J13,J20954,100 ML HC ORIGINALS - DB60,F3V0210QJPQ000001M,4.0,2.0,27.0,54.4,0.0,0.0,30.83,79271.0,Fast Moving,J13,J21017,7.0,250.0
168,2021-02-06 04:00:00,160,J13,90.66,2021-02-06 00:00:00,71.16,1.69,0.024,10.35,2.64,13.9,0.0,0.129,2.5093,18.0,2021-02-06 04:00:00,2021-02-06 04:30:00,J13,J20954,100 ML HC ORIGINALS - DB60,F3V0210QJPQ000001M,4.0,2.0,27.0,54.4,0.0,0.0,30.83,79271.0,Fast Moving,J13,J21019,12.0,350.0
169,2021-02-06 12:00:00,160,J13,93.41,2021-02-06 00:00:00,71.16,1.69,0.024,10.35,2.64,13.9,0.0,0.129,2.5093,18.0,2021-02-06 12:00:00,2021-02-06 12:30:00,J13,J20954,100 ML HC ORIGINALS - DB60,F3V0210QJPQ000001M,4.0,2.0,27.0,54.4,0.0,0.0,30.83,79271.0,Fast Moving,J13,J21022,12.0,450.0
170,2021-02-06 22:00:00,160,J13,92.39,2021-02-06 00:00:00,71.16,1.69,0.024,10.35,2.64,13.9,0.0,0.129,2.5093,18.0,,,,,,,,,,,,,,,,J13,J21022,26.0,500.0
171,2021-02-07 02:00:00,160,J13,95.11,,,,,,,,,,,,2021-02-07 02:00:00,2021-02-07 02:30:00,J13,J21420,10 OZ RING NECK,F3X0267QHPQ030002X,8.0,2.0,41.0,82.29,0.0,0.0,377.65,870015.0,,J13,J21516,12.0,300.0
172,2021-02-07 02:00:00,160,J13,95.11,,,,,,,,,,,,2021-02-07 02:00:00,2021-02-07 02:30:00,J13,J21516,16.000 OZ FRENCH SQ,F3Y0772QRQQ030005X,8.0,2.0,44.0,88.0,0.0,0.0,550.66,929724.0,Fast Moving,J13,J21516,12.0,300.0
173,2021-02-07 10:00:00,160,J13,36.96,,,,,,,,,,,,2021-02-07 10:00:00,2021-02-07 10:30:00,J13,J21420,10 OZ RING NECK,F3X0267QHPQ030002X,8.0,2.0,41.0,82.29,0.0,0.0,377.65,870015.0,,J13,J21516,16.0,400.0
174,2021-02-07 10:00:00,160,J13,36.96,,,,,,,,,,,,2021-02-07 10:00:00,2021-02-07 10:30:00,J13,J21420,10 OZ RING NECK,F3X0267QHPQ030002X,8.0,2.0,41.0,82.29,0.0,0.0,377.65,870015.0,,J13,J21516,14.0,400.0
175,2021-02-07 10:00:00,160,J13,36.96,,,,,,,,,,,,2021-02-07 10:00:00,2021-02-07 10:30:00,J13,J21516,16.000 OZ FRENCH SQ,F3Y0772QRQQ030005X,8.0,2.0,44.0,88.0,0.0,0.0,550.66,929724.0,Fast Moving,J13,J21516,16.0,400.0
176,2021-02-07 10:00:00,160,J13,36.96,,,,,,,,,,,,2021-02-07 10:00:00,2021-02-07 10:30:00,J13,J21516,16.000 OZ FRENCH SQ,F3Y0772QRQQ030005X,8.0,2.0,44.0,88.0,0.0,0.0,550.66,929724.0,Fast Moving,J13,J21516,14.0,400.0
177,2021-02-07 14:00:00,160,J13,67.2,,,,,,,,,,,,2021-02-07 14:00:00,2021-02-07 14:30:00,J13,J21420,10 OZ RING NECK,F3X0267QHPQ030002X,8.0,2.0,41.0,82.29,0.0,0.0,377.65,870015.0,,J13,J21516,13.0,350.0
178,2021-02-07 14:00:00,160,J13,67.2,,,,,,,,,,,,2021-02-07 14:00:00,2021-02-07 14:30:00,J13,J21516,16.000 OZ FRENCH SQ,F3Y0772QRQQ030005X,8.0,2.0,44.0,88.0,0.0,0.0,550.66,929724.0,Fast Moving,J13,J21516,13.0,350.0
179,2021-02-07 18:00:00,160,J13,80.0,,,,,,,,,,,,2021-02-07 18:00:00,2021-02-07 18:30:00,J13,J21420,10 OZ RING NECK,F3X0267QHPQ030002X,8.0,2.0,41.0,82.29,0.0,0.0,377.65,870015.0,,J13,J21516,5.0,150.0
180,2021-02-07 18:00:00,160,J13,80.0,,,,,,,,,,,,2021-02-07 18:00:00,2021-02-07 18:30:00,J13,J21516,16.000 OZ FRENCH SQ,F3Y0772QRQQ030005X,8.0,2.0,44.0,88.0,0.0,0.0,550.66,929724.0,Fast Moving,J13,J21516,5.0,150.0
181,2021-02-07 20:00:00,160,J13,90.0,,,,,,,,,,,,2021-02-07 20:00:00,2021-02-07 20:30:00,J13,J21420,10 OZ RING NECK,F3X0267QHPQ030002X,8.0,2.0,41.0,82.29,0.0,0.0,377.65,870015.0,,J13,J21516,5.0,150.0
182,2021-02-07 20:00:00,160,J13,90.0,,,,,,,,,,,,2021-02-07 20:00:00,2021-02-07 20:30:00,J13,J21516,16.000 OZ FRENCH SQ,F3Y0772QRQQ030005X,8.0,2.0,44.0,88.0,0.0,0.0,550.66,929724.0,Fast Moving,J13,J21516,5.0,150.0
183,2021-02-09 00:00:00,160,J13,89.33,2021-02-09 00:00:00,71.55,1.67,0.024,10.04,2.67,13.8,0.0,0.133,2.5039,18.0,2021-02-09 00:00:00,2021-02-09 00:30:00,J13,J22605,100 ML BASIC (E) - EB60,F3V0026QJPQ000001M,4.0,2.0,27.0,53.6,0.0,0.0,12.69,70576.0,Non Moving,J13,J22096,12.0,350.0
184,2021-02-09 02:00:00,160,J13,90.67,2021-02-09 00:00:00,71.55,1.67,0.024,10.04,2.67,13.8,0.0,0.133,2.5039,18.0,2021-02-09 02:00:00,2021-02-09 02:30:00,J13,J22605,100 ML BASIC (E) - EB60,F3V0026QJPQ000001M,4.0,2.0,27.0,53.6,0.0,0.0,12.69,70576.0,Non Moving,J13,J22603,12.0,350.0
185,2021-02-09 10:00:00,160,J13,66.67,2021-02-09 00:00:00,71.55,1.67,0.024,10.04,2.67,13.8,0.0,0.133,2.5039,18.0,2021-02-09 10:00:00,2021-02-09 10:30:00,J13,J22605,100 ML BASIC (E) - EB60,F3V0026QJPQ000001M,4.0,2.0,27.0,53.6,0.0,0.0,12.69,70576.0,Non Moving,J13,J22604,21.0,250.0
186,2021-02-09 10:00:00,160,J13,66.67,2021-02-09 00:00:00,71.55,1.67,0.024,10.04,2.67,13.8,0.0,0.133,2.5039,18.0,2021-02-09 10:00:00,2021-02-09 10:30:00,J13,J22605,100 ML BASIC (E) - EB60,F3V0026QJPQ000001M,4.0,2.0,27.0,53.6,0.0,0.0,12.69,70576.0,Non Moving,J13,J22605,17.0,350.0
187,2021-02-09 12:00:00,160,J13,80.0,2021-02-09 00:00:00,71.55,1.67,0.024,10.04,2.67,13.8,0.0,0.133,2.5039,18.0,2021-02-09 12:00:00,2021-02-09 12:30:00,J13,J22605,100 ML BASIC (E) - EB60,F3V0026QJPQ000001M,4.0,2.0,27.0,53.6,0.0,0.0,12.69,70576.0,Non Moving,J13,J22605,22.0,250.0
188,2021-02-09 12:00:00,160,J13,80.0,2021-02-09 00:00:00,71.55,1.67,0.024,10.04,2.67,13.8,0.0,0.133,2.5039,18.0,2021-02-09 12:00:00,2021-02-09 12:30:00,J13,J22605,100 ML BASIC (E) - EB60,F3V0026QJPQ000001M,4.0,2.0,27.0,53.6,0.0,0.0,12.69,70576.0,Non Moving,J13,J22605,12.0,250.0
189,2021-02-09 16:00:00,160,J13,90.0,2021-02-09 00:00:00,71.55,1.67,0.024,10.04,2.67,13.8,0.0,0.133,2.5039,18.0,2021-02-09 16:00:00,2021-02-09 16:30:00,J13,J22605,100 ML BASIC (E) - EB60,F3V0026QJPQ000001M,4.0,2.0,27.0,53.6,0.0,0.0,12.69,70576.0,Non Moving,J13,J22604,15.0,200.0
190,2021-02-09 16:00:00,160,J13,90.0,2021-02-09 00:00:00,71.55,1.67,0.024,10.04,2.67,13.8,0.0,0.133,2.5039,18.0,2021-02-09 16:00:00,2021-02-09 16:30:00,J13,J22651,100 ML COS 59 - EB48,F3V0011QJPQ000001M,4.0,2.0,24.0,48.0,0.0,0.0,41.21,81044.0,Fast Moving,J13,J22604,15.0,200.0
191,2021-02-09 16:00:00,160,J13,90.0,2021-02-09 00:00:00,71.55,1.67,0.024,10.04,2.67,13.8,0.0,0.133,2.5039,18.0,2021-02-09 16:00:00,2021-02-09 16:30:00,J13,J22662,100 ML HC LIL STUART  DB-36,F3T2628QJPQ000001M,2.0,2.0,12.0,24.71,0.0,0.0,14.71,52040.0,Fast Moving,J13,J22604,15.0,200.0
192,2021-02-09 16:00:00,160,J13,90.0,2021-02-09 00:00:00,71.55,1.67,0.024,10.04,2.67,13.8,0.0,0.133,2.5039,18.0,2021-02-09 16:00:00,2021-02-09 16:30:00,J13,J22663,100 ML HC DNG NEW - DB50,F3V0254QJPQ000001M,2.0,2.0,13.0,26.6,0.0,0.0,15.0,47762.0,Fast Moving,J13,J22604,15.0,200.0
193,2021-02-09 16:00:00,160,J13,90.0,2021-02-09 00:00:00,71.55,1.67,0.024,10.04,2.67,13.8,0.0,0.133,2.5039,18.0,2021-02-09 16:00:00,2021-02-09 16:30:00,J13,J22664,100 ML HC KAJETAN NEW - DB40,F3V0353QJPQ000001M,2.0,2.0,14.0,28.0,0.0,0.0,16.67,40467.0,Non Moving,J13,J22604,15.0,200.0
194,2021-02-09 20:00:00,160,J13,80.0,2021-02-09 00:00:00,71.55,1.67,0.024,10.04,2.67,13.8,0.0,0.133,2.5039,18.0,2021-02-09 20:00:00,2021-02-09 20:30:00,J13,J22651,100 ML COS 59 - EB48,F3V0011QJPQ000001M,4.0,2.0,24.0,48.0,0.0,0.0,41.21,81044.0,Fast Moving,J13,J22604,17.0,250.0
195,2021-02-09 20:00:00,160,J13,80.0,2021-02-09 00:00:00,71.55,1.67,0.024,10.04,2.67,13.8,0.0,0.133,2.5039,18.0,2021-02-09 20:00:00,2021-02-09 20:30:00,J13,J22651,100 ML COS 59 - EB48,F3V0011QJPQ000001M,4.0,2.0,24.0,48.0,0.0,0.0,41.21,81044.0,Fast Moving,J13,J22605,10.0,200.0
196,2021-02-09 20:00:00,160,J13,80.0,2021-02-09 00:00:00,71.55,1.67,0.024,10.04,2.67,13.8,0.0,0.133,2.5039,18.0,2021-02-09 20:00:00,2021-02-09 20:30:00,J13,J22662,100 ML HC LIL STUART  DB-36,F3T2628QJPQ000001M,2.0,2.0,12.0,24.71,0.0,0.0,14.71,52040.0,Fast Moving,J13,J22604,17.0,250.0
197,2021-02-09 20:00:00,160,J13,80.0,2021-02-09 00:00:00,71.55,1.67,0.024,10.04,2.67,13.8,0.0,0.133,2.5039,18.0,2021-02-09 20:00:00,2021-02-09 20:30:00,J13,J22662,100 ML HC LIL STUART  DB-36,F3T2628QJPQ000001M,2.0,2.0,12.0,24.71,0.0,0.0,14.71,52040.0,Fast Moving,J13,J22605,10.0,200.0
198,2021-02-09 20:00:00,160,J13,80.0,2021-02-09 00:00:00,71.55,1.67,0.024,10.04,2.67,13.8,0.0,0.133,2.5039,18.0,2021-02-09 20:00:00,2021-02-09 20:30:00,J13,J22663,100 ML HC DNG NEW - DB50,F3V0254QJPQ000001M,2.0,2.0,13.0,26.6,0.0,0.0,15.0,47762.0,Fast Moving,J13,J22604,17.0,250.0
199,2021-02-09 20:00:00,160,J13,80.0,2021-02-09 00:00:00,71.55,1.67,0.024,10.04,2.67,13.8,0.0,0.133,2.5039,18.0,2021-02-09 20:00:00,2021-02-09 20:30:00,J13,J22663,100 ML HC DNG NEW - DB50,F3V0254QJPQ000001M,2.0,2.0,13.0,26.6,0.0,0.0,15.0,47762.0,Fast Moving,J13,J22605,10.0,200.0
200,2021-02-09 20:00:00,160,J13,80.0,2021-02-09 00:00:00,71.55,1.67,0.024,10.04,2.67,13.8,0.0,0.133,2.5039,18.0,2021-02-09 20:00:00,2021-02-09 20:30:00,J13,J22664,100 ML HC KAJETAN NEW - DB40,F3V0353QJPQ000001M,2.0,2.0,14.0,28.0,0.0,0.0,16.67,40467.0,Non Moving,J13,J22604,17.0,250.0
201,2021-02-09 20:00:00,160,J13,80.0,2021-02-09 00:00:00,71.55,1.67,0.024,10.04,2.67,13.8,0.0,0.133,2.5039,18.0,2021-02-09 20:00:00,2021-02-09 20:30:00,J13,J22664,100 ML HC KAJETAN NEW - DB40,F3V0353QJPQ000001M,2.0,2.0,14.0,28.0,0.0,0.0,16.67,40467.0,Non Moving,J13,J22605,10.0,200.0
202,2021-02-10 20:00:00,160,J13,86.67,2021-02-10 00:00:00,71.32,1.71,0.026000000000000002,10.09,2.78,13.88,0.0,0.13699999999999998,2.5057,16.0,2021-02-10 20:00:00,2021-02-10 20:30:00,J13,J23069,100 GM DAWN JAR JT-216,F3V2772QHPQ000002X,8.0,2.0,48.0,96.0,0.0,0.0,297.14,398827.0,Fast Moving,J13,J23198,11.0,250.0
203,2021-02-10 20:00:00,160,J13,86.67,2021-02-10 00:00:00,71.32,1.71,0.026000000000000002,10.09,2.78,13.88,0.0,0.13699999999999998,2.5057,16.0,2021-02-10 20:00:00,2021-02-10 20:30:00,J13,J23198,100 GM DAWN JAR JT-216,F3V2772QHPQ000002X,8.0,2.0,48.0,96.0,0.0,0.0,148.57,387640.0,Fast Moving,J13,J23198,11.0,250.0
204,2021-02-11 00:00:00,160,J13,88.33,2021-02-11 00:00:00,71.28,1.66,0.024,10.09,2.7,13.91,0.0,0.142,2.5069999999999997,19.0,2021-02-11 00:00:00,2021-02-11 00:30:00,J13,J23783,16.000 OZ FRENCH SQ,F3Y0772QRQQ030005X,8.0,2.0,44.0,88.0,0.0,0.0,308.76,821207.0,Fast Moving,J13,J23198,7.0,200.0
205,2021-02-11 00:00:00,160,J13,88.33,2021-02-11 00:00:00,71.28,1.66,0.024,10.09,2.7,13.91,0.0,0.142,2.5069999999999997,19.0,2021-02-11 00:00:00,2021-02-11 00:30:00,J13,J23784,16.000 OZ FRENCH SQ SHELF STK F,F3Y0772QRQQ110000X,8.0,2.0,52.0,104.0,0.0,0.0,209.9,456582.0,Fast Moving,J13,J23198,7.0,200.0
206,2021-02-11 10:00:00,160,J13,93.33,2021-02-11 00:00:00,71.28,1.66,0.024,10.09,2.7,13.91,0.0,0.142,2.5069999999999997,19.0,2021-02-11 10:00:00,2021-02-11 10:30:00,J13,J23783,16.000 OZ FRENCH SQ,F3Y0772QRQQ030005X,8.0,2.0,44.0,88.0,0.0,0.0,308.76,821207.0,Fast Moving,J13,J23784,10.0,300.0
207,2021-02-11 10:00:00,160,J13,93.33,2021-02-11 00:00:00,71.28,1.66,0.024,10.09,2.7,13.91,0.0,0.142,2.5069999999999997,19.0,2021-02-11 10:00:00,2021-02-11 10:30:00,J13,J23784,16.000 OZ FRENCH SQ SHELF STK F,F3Y0772QRQQ110000X,8.0,2.0,52.0,104.0,0.0,0.0,209.9,456582.0,Fast Moving,J13,J23784,10.0,300.0
208,2021-02-11 14:00:00,160,J13,93.33,2021-02-11 00:00:00,71.28,1.66,0.024,10.09,2.7,13.91,0.0,0.142,2.5069999999999997,19.0,2021-02-11 14:00:00,2021-02-11 14:30:00,J13,J23783,16.000 OZ FRENCH SQ,F3Y0772QRQQ030005X,8.0,2.0,44.0,88.0,0.0,0.0,308.76,821207.0,Fast Moving,J13,J23784,11.0,350.0
209,2021-02-11 14:00:00,160,J13,93.33,2021-02-11 00:00:00,71.28,1.66,0.024,10.09,2.7,13.91,0.0,0.142,2.5069999999999997,19.0,2021-02-11 14:00:00,2021-02-11 14:30:00,J13,J23784,16.000 OZ FRENCH SQ SHELF STK F,F3Y0772QRQQ110000X,8.0,2.0,52.0,104.0,0.0,0.0,209.9,456582.0,Fast Moving,J13,J23784,11.0,350.0
210,2021-02-11 22:00:00,160,J13,93.33,2021-02-11 00:00:00,71.28,1.66,0.024,10.09,2.7,13.91,0.0,0.142,2.5069999999999997,19.0,2021-02-11 22:00:00,2021-02-11 22:30:00,J13,J23783,16.000 OZ FRENCH SQ,F3Y0772QRQQ030005X,8.0,2.0,44.0,88.0,0.0,0.0,308.76,821207.0,Fast Moving,J13,J23783,24.0,450.0
211,2021-02-11 22:00:00,160,J13,93.33,2021-02-11 00:00:00,71.28,1.66,0.024,10.09,2.7,13.91,0.0,0.142,2.5069999999999997,19.0,2021-02-11 22:00:00,2021-02-11 22:30:00,J13,J23783,16.000 OZ FRENCH SQ,F3Y0772QRQQ030005X,8.0,2.0,44.0,88.0,0.0,0.0,308.76,821207.0,Fast Moving,J13,J23783,26.0,550.0
212,2021-02-11 22:00:00,160,J13,93.33,2021-02-11 00:00:00,71.28,1.66,0.024,10.09,2.7,13.91,0.0,0.142,2.5069999999999997,19.0,2021-02-11 22:00:00,2021-02-11 22:30:00,J13,J23784,16.000 OZ FRENCH SQ SHELF STK F,F3Y0772QRQQ110000X,8.0,2.0,52.0,104.0,0.0,0.0,209.9,456582.0,Fast Moving,J13,J23783,24.0,450.0
213,2021-02-11 22:00:00,160,J13,93.33,2021-02-11 00:00:00,71.28,1.66,0.024,10.09,2.7,13.91,0.0,0.142,2.5069999999999997,19.0,2021-02-11 22:00:00,2021-02-11 22:30:00,J13,J23784,16.000 OZ FRENCH SQ SHELF STK F,F3Y0772QRQQ110000X,8.0,2.0,52.0,104.0,0.0,0.0,209.9,456582.0,Fast Moving,J13,J23783,26.0,550.0
214,2021-02-13 16:00:00,160,J13,0.0,2021-02-13 00:00:00,71.17,1.67,0.024,10.21,2.74,13.86,0.0,0.128,2.5075,14.0,2021-02-13 16:00:00,2021-02-13 16:30:00,J13,J18991,200 ML HAIR OIL BOTTLE - DB42,F3W0026QNLQ000001M,8.0,2.0,56.0,112.0,0.0,0.0,85.64,247621.0,Slow Moving,J13,J18991,23.0,1200.0
215,2021-02-13 18:00:00,160,J13,20.03,2021-02-13 00:00:00,71.17,1.67,0.024,10.21,2.74,13.86,0.0,0.128,2.5075,14.0,2021-02-13 18:00:00,2021-02-13 18:30:00,J13,J18991,200 ML HAIR OIL BOTTLE - DB42,F3W0026QNLQ000001M,8.0,2.0,56.0,112.0,0.0,0.0,85.64,247621.0,Slow Moving,J13,J18991,9.0,250.0
216,2021-02-14 04:00:00,160,J13,90.52,2021-02-14 00:00:00,71.21,1.65,0.025,10.23,2.72,13.9,0.0,0.126,2.5076,14.0,2021-02-14 04:00:00,2021-02-14 04:30:00,J13,J18991,200 ML HAIR OIL BOTTLE - DB42,F3W0026QNLQ000001M,8.0,2.0,56.0,112.0,0.0,0.0,85.64,247621.0,Slow Moving,J13,J18991,18.0,800.0
217,2021-02-14 08:00:00,160,J13,90.52,2021-02-14 00:00:00,71.21,1.65,0.025,10.23,2.72,13.9,0.0,0.126,2.5076,14.0,2021-02-14 08:00:00,2021-02-14 08:30:00,J13,J18991,200 ML HAIR OIL BOTTLE - DB42,F3W0026QNLQ000001M,8.0,2.0,56.0,112.0,0.0,0.0,85.64,247621.0,Slow Moving,J13,J18991,19.0,1100.0
218,2021-02-14 12:00:00,160,J13,90.52,2021-02-14 00:00:00,71.21,1.65,0.025,10.23,2.72,13.9,0.0,0.126,2.5076,14.0,2021-02-14 12:00:00,2021-02-14 12:30:00,J13,J18991,200 ML HAIR OIL BOTTLE - DB42,F3W0026QNLQ000001M,8.0,2.0,56.0,112.0,0.0,0.0,85.64,247621.0,Slow Moving,J13,J18991,25.0,1100.0
219,2021-02-14 22:00:00,160,J13,86.9,2021-02-14 00:00:00,71.21,1.65,0.025,10.23,2.72,13.9,0.0,0.126,2.5076,14.0,2021-02-14 22:00:00,2021-02-14 22:30:00,J13,J18991,200 ML HAIR OIL BOTTLE - DB42,F3W0026QNLQ000001M,8.0,2.0,56.0,112.0,0.0,0.0,85.64,247621.0,Slow Moving,J13,J18991,12.0,350.0
220,2021-02-14 22:00:00,160,J13,86.9,2021-02-14 00:00:00,71.21,1.65,0.025,10.23,2.72,13.9,0.0,0.126,2.5076,14.0,2021-02-14 22:00:00,2021-02-14 22:30:00,J13,J18991,200 ML HAIR OIL BOTTLE - DB42,F3W0026QNLQ000001M,8.0,2.0,56.0,112.0,0.0,0.0,85.64,247621.0,Slow Moving,J13,J18991,11.0,250.0
221,2021-02-15 04:00:00,160,J13,94.74,2021-02-15 00:00:00,71.17,1.64,0.025,10.24,2.73,13.89,0.0,0.127,2.5082,14.0,2021-02-15 04:00:00,2021-02-15 04:30:00,J13,J18991,200 ML HAIR OIL BOTTLE - DB42,F3W0026QNLQ000001M,8.0,2.0,56.0,112.0,0.0,0.0,85.64,247621.0,Slow Moving,J13,J18991,16.0,450.0
222,2021-02-15 04:00:00,160,J13,94.74,2021-02-15 00:00:00,71.17,1.64,0.025,10.24,2.73,13.89,0.0,0.127,2.5082,14.0,2021-02-15 04:00:00,2021-02-15 04:30:00,J13,J18991,200 ML HAIR OIL BOTTLE - DB42,F3W0026QNLQ000001M,8.0,2.0,56.0,112.0,0.0,0.0,85.64,247621.0,Slow Moving,J13,J18991,12.0,350.0
223,2021-02-15 10:00:00,160,J13,93.53,2021-02-15 00:00:00,71.17,1.64,0.025,10.24,2.73,13.89,0.0,0.127,2.5082,14.0,2021-02-15 10:00:00,2021-02-15 10:30:00,J13,J18991,200 ML HAIR OIL BOTTLE - DB42,F3W0026QNLQ000001M,8.0,2.0,56.0,112.0,0.0,0.0,85.64,247621.0,Slow Moving,J13,J19002,13.0,350.0
224,2021-02-15 10:00:00,160,J13,93.53,2021-02-15 00:00:00,71.17,1.64,0.025,10.24,2.73,13.89,0.0,0.127,2.5082,14.0,2021-02-15 10:00:00,2021-02-15 10:30:00,J13,J19002,250 ML CHARLOT - EB45,F3X0133QNPQ000001M,8.0,2.0,46.0,92.0,0.0,0.0,37.03,103975.0,Fast Moving,J13,J19002,13.0,350.0
225,2021-02-15 12:00:00,160,J13,49.48,2021-02-15 00:00:00,71.17,1.64,0.025,10.24,2.73,13.89,0.0,0.127,2.5082,14.0,2021-02-15 12:00:00,2021-02-15 12:30:00,J13,J18991,200 ML HAIR OIL BOTTLE - DB42,F3W0026QNLQ000001M,8.0,2.0,56.0,112.0,0.0,0.0,85.64,247621.0,Slow Moving,J13,J19002,11.0,700.0
226,2021-02-15 12:00:00,160,J13,49.48,2021-02-15 00:00:00,71.17,1.64,0.025,10.24,2.73,13.89,0.0,0.127,2.5082,14.0,2021-02-15 12:00:00,2021-02-15 12:30:00,J13,J19002,250 ML CHARLOT - EB45,F3X0133QNPQ000001M,8.0,2.0,46.0,92.0,0.0,0.0,37.03,103975.0,Fast Moving,J13,J19002,11.0,700.0
227,2021-02-16 10:00:00,160,J13,0.0,2021-02-16 00:00:00,71.17,1.64,0.025,10.23,2.74,13.87,0.0,0.126,2.5086,15.0,2021-02-16 10:00:00,2021-02-16 10:30:00,J13,J19043,16.000 OZ A.C. SHELF STK F,F3Y0696QRQQ030001X,8.0,2.0,52.0,104.0,0.0,0.0,44.32,108963.0,Slow Moving,J13,J19043,30.0,450.0
228,2021-02-16 12:00:00,160,J13,45.15,2021-02-16 00:00:00,71.17,1.64,0.025,10.23,2.74,13.87,0.0,0.126,2.5086,15.0,2021-02-16 12:00:00,2021-02-16 12:30:00,J13,J19043,16.000 OZ A.C. SHELF STK F,F3Y0696QRQQ030001X,8.0,2.0,52.0,104.0,0.0,0.0,44.32,108963.0,Slow Moving,J13,J19043,26.0,450.0
229,2021-02-16 18:00:00,160,J13,81.67,2021-02-16 00:00:00,71.17,1.64,0.025,10.23,2.74,13.87,0.0,0.126,2.5086,15.0,2021-02-16 18:00:00,2021-02-16 18:30:00,J13,J19043,16.000 OZ A.C. SHELF STK F,F3Y0696QRQQ030001X,8.0,2.0,52.0,104.0,0.0,0.0,44.32,108963.0,Slow Moving,J13,J19043,15.0,450.0
230,2021-02-16 20:00:00,160,J13,87.5,2021-02-16 00:00:00,71.17,1.64,0.025,10.23,2.74,13.87,0.0,0.126,2.5086,15.0,2021-02-16 20:00:00,2021-02-16 20:30:00,J13,J19043,16.000 OZ A.C. SHELF STK F,F3Y0696QRQQ030001X,8.0,2.0,52.0,104.0,0.0,0.0,44.32,108963.0,Slow Moving,J13,J19043,15.0,500.0
231,2021-02-16 22:00:00,160,J13,81.67,2021-02-16 00:00:00,71.17,1.64,0.025,10.23,2.74,13.87,0.0,0.126,2.5086,15.0,2021-02-16 22:00:00,2021-02-16 22:30:00,J13,J19043,16.000 OZ A.C. SHELF STK F,F3Y0696QRQQ030001X,8.0,2.0,52.0,104.0,0.0,0.0,44.32,108963.0,Slow Moving,J13,J19043,12.0,450.0
232,2021-02-17 00:00:00,160,J13,87.5,2021-02-17 00:00:00,71.16,1.65,0.025,10.22,2.74,13.88,0.0,0.128,2.5087,16.0,2021-02-17 00:00:00,2021-02-17 00:30:00,J13,J19043,16.000 OZ A.C. SHELF STK F,F3Y0696QRQQ030001X,8.0,2.0,52.0,104.0,0.0,0.0,44.32,108963.0,Slow Moving,J13,J19043,13.0,400.0
233,2021-02-17 12:00:00,160,J13,0.0,2021-02-17 00:00:00,71.16,1.65,0.025,10.22,2.74,13.88,0.0,0.128,2.5087,16.0,2021-02-17 12:00:00,2021-02-17 12:30:00,J13,J19043,16.000 OZ A.C. SHELF STK F,F3Y0696QRQQ030001X,8.0,2.0,52.0,104.0,0.0,0.0,44.32,108963.0,Slow Moving,J13,J19062,10.0,250.0
234,2021-02-17 12:00:00,160,J13,0.0,2021-02-17 00:00:00,71.16,1.65,0.025,10.22,2.74,13.88,0.0,0.128,2.5087,16.0,2021-02-17 12:00:00,2021-02-17 12:30:00,J13,J19062,355 ML HONEY JAR JT-158,F3Y0247QHLQ000001X,8.0,2.0,68.0,136.0,0.0,0.0,5.36,0.0,Fast Moving,J13,J19062,10.0,250.0
235,2021-02-17 12:00:00,160,J13,0.0,2021-02-17 00:00:00,71.16,1.65,0.025,10.22,2.74,13.88,0.0,0.128,2.5087,16.0,2021-02-17 12:00:00,2021-02-17 12:30:00,J13,J19063,355 ML HONEY JAR EB-24,F3Y0247QHLQ000003X,8.0,2.0,68.0,136.0,0.0,0.0,78.75,298800.0,Fast Moving,J13,J19062,10.0,250.0
236,2021-02-18 04:00:00,160,J13,95.24,2021-02-18 00:00:00,71.17,1.66,0.025,10.18,2.78,13.86,0.0,0.129,2.5075,17.0,2021-02-18 04:00:00,2021-02-18 04:30:00,J13,J19063,355 ML HONEY JAR EB-24,F3Y0247QHLQ000003X,8.0,2.0,68.0,136.0,0.0,0.0,78.75,298800.0,Fast Moving,J13,J19062,12.0,350.0
237,2021-02-18 10:00:00,160,J13,95.24,2021-02-18 00:00:00,71.17,1.66,0.025,10.18,2.78,13.86,0.0,0.129,2.5075,17.0,2021-02-18 10:00:00,2021-02-18 10:30:00,J13,J19063,355 ML HONEY JAR EB-24,F3Y0247QHLQ000003X,8.0,2.0,68.0,136.0,0.0,0.0,78.75,298800.0,Fast Moving,J13,J19062,13.0,300.0
238,2021-02-19 00:00:00,160,J13,95.24,2021-02-19 00:00:00,71.22,1.65,0.025,10.15,2.79,13.86,0.0,0.127,2.5073,12.0,2021-02-19 00:00:00,2021-02-19 00:30:00,J13,J19063,355 ML HONEY JAR EB-24,F3Y0247QHLQ000003X,8.0,2.0,68.0,136.0,0.0,0.0,78.75,298800.0,Fast Moving,J13,J19062,10.0,250.0
239,2021-02-19 00:00:00,160,J13,95.24,2021-02-19 00:00:00,71.22,1.65,0.025,10.15,2.79,13.86,0.0,0.127,2.5073,12.0,2021-02-19 00:00:00,2021-02-19 00:30:00,J13,J19098,10 OZ RING NECK,F3X0267QHPQ030002X,8.0,2.0,41.0,82.29,0.0,0.0,230.94,890147.0,,J13,J19062,10.0,250.0
240,2021-02-19 02:00:00,160,J13,95.24,2021-02-19 00:00:00,71.22,1.65,0.025,10.15,2.79,13.86,0.0,0.127,2.5073,12.0,2021-02-19 02:00:00,2021-02-19 02:30:00,J13,J19063,355 ML HONEY JAR EB-24,F3Y0247QHLQ000003X,8.0,2.0,68.0,136.0,0.0,0.0,78.75,298800.0,Fast Moving,J13,J19062,12.0,300.0
241,2021-02-19 02:00:00,160,J13,95.24,2021-02-19 00:00:00,71.22,1.65,0.025,10.15,2.79,13.86,0.0,0.127,2.5073,12.0,2021-02-19 02:00:00,2021-02-19 02:30:00,J13,J19098,10 OZ RING NECK,F3X0267QHPQ030002X,8.0,2.0,41.0,82.29,0.0,0.0,230.94,890147.0,,J13,J19062,12.0,300.0
242,2021-02-19 04:00:00,160,J13,95.24,2021-02-19 00:00:00,71.22,1.65,0.025,10.15,2.79,13.86,0.0,0.127,2.5073,12.0,2021-02-19 04:00:00,2021-02-19 04:30:00,J13,J19063,355 ML HONEY JAR EB-24,F3Y0247QHLQ000003X,8.0,2.0,68.0,136.0,0.0,0.0,78.75,298800.0,Fast Moving,J13,J19062,7.0,250.0
243,2021-02-19 04:00:00,160,J13,95.24,2021-02-19 00:00:00,71.22,1.65,0.025,10.15,2.79,13.86,0.0,0.127,2.5073,12.0,2021-02-19 04:00:00,2021-02-19 04:30:00,J13,J19098,10 OZ RING NECK,F3X0267QHPQ030002X,8.0,2.0,41.0,82.29,0.0,0.0,230.94,890147.0,,J13,J19062,7.0,250.0
244,2021-02-18 16:00:00,160,J13,94.05,2021-02-18 00:00:00,71.17,1.66,0.025,10.18,2.78,13.86,0.0,0.129,2.5075,17.0,2021-02-18 16:00:00,2021-02-18 16:30:00,J13,J19063,355 ML HONEY JAR EB-24,F3Y0247QHLQ000003X,8.0,2.0,68.0,136.0,0.0,0.0,78.75,298800.0,Fast Moving,J13,J19062,9.0,200.0
245,2021-02-19 12:00:00,160,J13,0.0,2021-02-19 00:00:00,71.22,1.65,0.025,10.15,2.79,13.86,0.0,0.127,2.5073,12.0,2021-02-19 12:00:00,2021-02-19 12:30:00,J13,J19063,355 ML HONEY JAR EB-24,F3Y0247QHLQ000003X,8.0,2.0,68.0,136.0,0.0,0.0,78.75,298800.0,Fast Moving,J13,J19098,33.0,800.0
246,2021-02-19 12:00:00,160,J13,0.0,2021-02-19 00:00:00,71.22,1.65,0.025,10.15,2.79,13.86,0.0,0.127,2.5073,12.0,2021-02-19 12:00:00,2021-02-19 12:30:00,J13,J19098,10 OZ RING NECK,F3X0267QHPQ030002X,8.0,2.0,41.0,82.29,0.0,0.0,230.94,890147.0,,J13,J19098,33.0,800.0
247,2021-02-20 04:00:00,160,J13,72.58,,,,,,,,,,,,2021-02-20 04:00:00,2021-02-20 04:30:00,J13,J19063,355 ML HONEY JAR EB-24,F3Y0247QHLQ000003X,8.0,2.0,68.0,136.0,0.0,0.0,78.75,298800.0,Fast Moving,J13,J19098,15.0,500.0
248,2021-02-20 04:00:00,160,J13,72.58,,,,,,,,,,,,2021-02-20 04:00:00,2021-02-20 04:30:00,J13,J19063,355 ML HONEY JAR EB-24,F3Y0247QHLQ000003X,8.0,2.0,68.0,136.0,0.0,0.0,78.75,298800.0,Fast Moving,J13,J19098,15.0,500.0
249,2021-02-20 04:00:00,160,J13,72.58,,,,,,,,,,,,2021-02-20 04:00:00,2021-02-20 04:30:00,J13,J19098,10 OZ RING NECK,F3X0267QHPQ030002X,8.0,2.0,41.0,82.29,0.0,0.0,230.94,890147.0,,J13,J19098,15.0,500.0
250,2021-02-20 04:00:00,160,J13,72.58,,,,,,,,,,,,2021-02-20 04:00:00,2021-02-20 04:30:00,J13,J19098,10 OZ RING NECK,F3X0267QHPQ030002X,8.0,2.0,41.0,82.29,0.0,0.0,230.94,890147.0,,J13,J19098,15.0,500.0
251,2021-02-20 18:00:00,160,J13,54.44,,,,,,,,,,,,2021-02-20 18:00:00,2021-02-20 18:30:00,J13,J19098,10 OZ RING NECK,F3X0267QHPQ030002X,8.0,2.0,41.0,82.29,0.0,0.0,230.94,890147.0,,J13,J19098,21.0,450.0
252,2021-02-21 00:00:00,160,J13,66.48,,,,,,,,,,,,2021-02-21 00:00:00,2021-02-21 00:30:00,J13,J19098,10 OZ RING NECK,F3X0267QHPQ030002X,8.0,2.0,41.0,82.29,0.0,0.0,230.94,890147.0,,J13,J19098,14.0,350.0
253,2021-02-21 06:00:00,160,J13,87.1,,,,,,,,,,,,2021-02-21 06:00:00,2021-02-21 06:30:00,J13,J19098,10 OZ RING NECK,F3X0267QHPQ030002X,8.0,2.0,41.0,82.29,0.0,0.0,230.94,890147.0,,J13,J19098,19.0,700.0
254,2021-02-21 10:00:00,160,J13,59.13,,,,,,,,,,,,2021-02-21 10:00:00,2021-02-21 10:30:00,J13,J19098,10 OZ RING NECK,F3X0267QHPQ030002X,8.0,2.0,41.0,82.29,0.0,0.0,230.94,890147.0,,J13,J19098,25.0,900.0
255,2021-02-21 14:00:00,160,J13,66.77,,,,,,,,,,,,2021-02-21 14:00:00,2021-02-21 14:30:00,J13,J19098,10 OZ RING NECK,F3X0267QHPQ030002X,8.0,2.0,41.0,82.29,0.0,0.0,230.94,890147.0,,J13,J19098,19.0,1000.0
256,2021-02-21 18:00:00,160,J13,78.15,,,,,,,,,,,,2021-02-21 18:00:00,2021-02-21 18:30:00,J13,J19098,10 OZ RING NECK,F3X0267QHPQ030002X,8.0,2.0,41.0,82.29,0.0,0.0,230.94,890147.0,,J13,J19098,12.0,300.0
257,2021-02-21 20:00:00,160,J13,75.96,,,,,,,,,,,,2021-02-21 20:00:00,2021-02-21 20:30:00,J13,J19098,10 OZ RING NECK,F3X0267QHPQ030002X,8.0,2.0,41.0,82.29,0.0,0.0,230.94,890147.0,,J13,J19098,12.0,300.0
258,2021-02-22 00:00:00,160,J13,78.39,2021-02-22 00:00:00,71.3,1.62,0.026000000000000002,10.16,2.77,13.86,0.0,0.125,2.506,15.0,2021-02-22 00:00:00,2021-02-22 00:30:00,J13,J19098,10 OZ RING NECK,F3X0267QHPQ030002X,8.0,2.0,41.0,82.29,0.0,0.0,230.94,890147.0,,J13,J19098,13.0,250.0
259,2021-02-22 02:00:00,160,J13,74.25,2021-02-22 00:00:00,71.3,1.62,0.026000000000000002,10.16,2.77,13.86,0.0,0.125,2.506,15.0,2021-02-22 02:00:00,2021-02-22 02:30:00,J13,J19098,10 OZ RING NECK,F3X0267QHPQ030002X,8.0,2.0,41.0,82.29,0.0,0.0,230.94,890147.0,,J13,J19098,12.0,450.0
260,2021-02-22 12:00:00,160,J13,62.37,2021-02-22 00:00:00,71.3,1.62,0.026000000000000002,10.16,2.77,13.86,0.0,0.125,2.506,15.0,2021-02-22 12:00:00,2021-02-22 12:30:00,J13,J19098,10 OZ RING NECK,F3X0267QHPQ030002X,8.0,2.0,41.0,82.29,0.0,0.0,230.94,890147.0,,J13,J19098,26.0,1000.0
261,2021-02-22 12:00:00,160,J13,62.37,2021-02-22 00:00:00,71.3,1.62,0.026000000000000002,10.16,2.77,13.86,0.0,0.125,2.506,15.0,2021-02-22 12:00:00,2021-02-22 12:30:00,J13,J19098,10 OZ RING NECK,F3X0267QHPQ030002X,8.0,2.0,41.0,82.29,0.0,0.0,230.94,890147.0,,J13,J19098,23.0,700.0
262,2021-02-22 18:00:00,160,J13,90.73,2021-02-22 00:00:00,71.3,1.62,0.026000000000000002,10.16,2.77,13.86,0.0,0.125,2.506,15.0,2021-02-22 18:00:00,2021-02-22 18:30:00,J13,J19098,10 OZ RING NECK,F3X0267QHPQ030002X,8.0,2.0,41.0,82.29,0.0,0.0,230.94,890147.0,,J13,J19098,22.0,1000.0
263,2021-02-22 18:00:00,160,J13,90.73,2021-02-22 00:00:00,71.3,1.62,0.026000000000000002,10.16,2.77,13.86,0.0,0.125,2.506,15.0,2021-02-22 18:00:00,2021-02-22 18:30:00,J13,J19098,10 OZ RING NECK,F3X0267QHPQ030002X,8.0,2.0,41.0,82.29,0.0,0.0,230.94,890147.0,,J13,J19098,19.0,1200.0
264,2021-02-22 20:00:00,160,J13,72.58,2021-02-22 00:00:00,71.3,1.62,0.026000000000000002,10.16,2.77,13.86,0.0,0.125,2.506,15.0,2021-02-22 20:00:00,2021-02-22 20:30:00,J13,J19098,10 OZ RING NECK,F3X0267QHPQ030002X,8.0,2.0,41.0,82.29,0.0,0.0,230.94,890147.0,,J13,J19098,20.0,1200.0
265,2021-02-22 22:00:00,160,J13,72.58,2021-02-22 00:00:00,71.3,1.62,0.026000000000000002,10.16,2.77,13.86,0.0,0.125,2.506,15.0,2021-02-22 22:00:00,2021-02-22 22:30:00,J13,J19098,10 OZ RING NECK,F3X0267QHPQ030002X,8.0,2.0,41.0,82.29,0.0,0.0,230.94,890147.0,,J13,J19098,14.0,700.0
266,2021-02-23 00:00:00,160,J13,87.1,2021-02-23 00:00:00,71.3,1.61,0.025,10.17,2.75,13.88,0.0,0.128,2.5069999999999997,14.0,2021-02-23 00:00:00,2021-02-23 00:30:00,J13,J19098,10 OZ RING NECK,F3X0267QHPQ030002X,8.0,2.0,41.0,82.29,0.0,0.0,230.94,890147.0,,J13,J19098,11.0,900.0
267,2021-02-23 00:00:00,160,J13,87.1,2021-02-23 00:00:00,71.3,1.61,0.025,10.17,2.75,13.88,0.0,0.128,2.5069999999999997,14.0,2021-02-23 00:00:00,2021-02-23 00:30:00,J13,J19098,10 OZ RING NECK,F3X0267QHPQ030002X,8.0,2.0,41.0,82.29,0.0,0.0,230.94,890147.0,,J13,J19098,15.0,800.0
268,2021-02-23 02:00:00,160,J13,80.13,2021-02-23 00:00:00,71.3,1.61,0.025,10.17,2.75,13.88,0.0,0.128,2.5069999999999997,14.0,2021-02-23 02:00:00,2021-02-23 02:30:00,J13,J19098,10 OZ RING NECK,F3X0267QHPQ030002X,8.0,2.0,41.0,82.29,0.0,0.0,230.94,890147.0,,J13,J19098,14.0,300.0
269,2021-02-23 04:00:00,160,J13,87.1,2021-02-23 00:00:00,71.3,1.61,0.025,10.17,2.75,13.88,0.0,0.128,2.5069999999999997,14.0,2021-02-23 04:00:00,2021-02-23 04:30:00,J13,J19098,10 OZ RING NECK,F3X0267QHPQ030002X,8.0,2.0,41.0,82.29,0.0,0.0,230.94,890147.0,,J13,J19098,14.0,350.0
270,2021-02-23 12:00:00,160,J13,80.65,2021-02-23 00:00:00,71.3,1.61,0.025,10.17,2.75,13.88,0.0,0.128,2.5069999999999997,14.0,2021-02-23 12:00:00,2021-02-23 12:30:00,J13,J19098,10 OZ RING NECK,F3X0267QHPQ030002X,8.0,2.0,41.0,82.29,0.0,0.0,230.94,890147.0,,J13,J19098,23.0,1000.0
271,2021-02-24 02:00:00,160,J13,90.73,2021-02-24 00:00:00,71.31,1.67,0.025,10.18,2.79,13.82,0.0,0.129,2.5071,16.0,2021-02-24 02:00:00,2021-02-24 02:30:00,J13,J19098,10 OZ RING NECK,F3X0267QHPQ030002X,8.0,2.0,41.0,82.29,0.0,0.0,230.94,890147.0,,J13,J19098,16.0,300.0
272,2021-02-24 10:00:00,160,J13,80.65,2021-02-24 00:00:00,71.31,1.67,0.025,10.18,2.79,13.82,0.0,0.129,2.5071,16.0,2021-02-24 10:00:00,2021-02-24 10:30:00,J13,J19098,10 OZ RING NECK,F3X0267QHPQ030002X,8.0,2.0,41.0,82.29,0.0,0.0,230.94,890147.0,,J13,J19098,9.0,250.0
273,2021-02-24 18:00:00,160,J13,80.73,2021-02-24 00:00:00,71.31,1.67,0.025,10.18,2.79,13.82,0.0,0.129,2.5071,16.0,2021-02-24 18:00:00,2021-02-24 18:30:00,J13,J19098,10 OZ RING NECK,F3X0267QHPQ030002X,8.0,2.0,41.0,82.29,0.0,0.0,230.94,890147.0,,J13,J19098,24.0,800.0
274,2021-02-24 20:00:00,160,J13,80.65,2021-02-24 00:00:00,71.31,1.67,0.025,10.18,2.79,13.82,0.0,0.129,2.5071,16.0,2021-02-24 20:00:00,2021-02-24 20:30:00,J13,J19098,10 OZ RING NECK,F3X0267QHPQ030002X,8.0,2.0,41.0,82.29,0.0,0.0,230.94,890147.0,,J13,J19098,24.0,800.0
275,2021-02-24 22:00:00,160,J13,80.65,2021-02-24 00:00:00,71.31,1.67,0.025,10.18,2.79,13.82,0.0,0.129,2.5071,16.0,2021-02-24 22:00:00,2021-02-24 22:30:00,J13,J19098,10 OZ RING NECK,F3X0267QHPQ030002X,8.0,2.0,41.0,82.29,0.0,0.0,230.94,890147.0,,J13,J19098,22.0,800.0
276,2021-02-25 16:00:00,160,J13,80.65,2021-02-25 00:00:00,71.29,1.65,0.025,10.2,2.78,13.83,0.0,0.127,2.5067,16.0,2021-02-25 16:00:00,2021-02-25 16:30:00,J13,J19098,10 OZ RING NECK,F3X0267QHPQ030002X,8.0,2.0,41.0,82.29,0.0,0.0,230.94,890147.0,,J13,J19098,11.0,250.0
277,2021-02-25 18:00:00,160,J13,72.58,2021-02-25 00:00:00,71.29,1.65,0.025,10.2,2.78,13.83,0.0,0.127,2.5067,16.0,2021-02-25 18:00:00,2021-02-25 18:30:00,J13,J19098,10 OZ RING NECK,F3X0267QHPQ030002X,8.0,2.0,41.0,82.29,0.0,0.0,230.94,890147.0,,J13,J19098,26.0,900.0
278,2021-02-25 20:00:00,160,J13,68.23,2021-02-25 00:00:00,71.29,1.65,0.025,10.2,2.78,13.83,0.0,0.127,2.5067,16.0,2021-02-25 20:00:00,2021-02-25 20:30:00,J13,J19098,10 OZ RING NECK,F3X0267QHPQ030002X,8.0,2.0,41.0,82.29,0.0,0.0,230.94,890147.0,,J13,J19098,21.0,1000.0
279,2021-02-26 02:00:00,160,J13,72.58,2021-02-26 00:00:00,71.22,1.68,0.025,10.18,2.78,13.88,0.0,0.128,2.5068,15.0,2021-02-26 02:00:00,2021-02-26 02:30:00,J13,J19098,10 OZ RING NECK,F3X0267QHPQ030002X,8.0,2.0,41.0,82.29,0.0,0.0,230.94,890147.0,,J13,J19098,13.0,350.0
280,2021-02-27 02:00:00,160,J13,85.04,2021-02-27 00:00:00,71.23,1.68,0.024,10.18,2.8,13.86,0.0,0.13,2.5059,16.0,2021-02-27 02:00:00,2021-02-27 02:30:00,J13,J19262,180 ML 8848 VODKA BOTTLE - EB45,F3W0226QHTQ000001X,8.0,2.0,52.0,104.0,0.0,0.0,385.85,1400570.0,Fast Moving,J13,J19262,23.0,700.0
