Repository: RitwikKhandelwal/Piramal-Jambusar

File: 2. Efficiency/160tpd/1. Flat Files/Flat_File_Defect_Count_Modelling.csv (part 4 of 11)
,TimeStamp,Furnace,Line,DPR Eff,glass_properties_date,chem_comp_SiO2,chem_comp_Al2O3,chem_comp_Fe2O3,chem_comp_CaO,chem_comp_MgO,chem_comp_Na2O,chem_comp_K2O,chem_comp_SO3,physical_test_density_gm_cc,physical_test_seed_count_result,StartTime,EndTime,LineName_x,Number,Name,FGCode,NumberOfSection,NumberOfGob,GobCutPerMinute,ISMachineActualSpeed,GobWeightLow,GobWeightHigh,GlassDraw,PackedQunatity,Classification,LineName_y,JobNumber,DefectCountSum,SampleSizeSum
425,2021-04-04 18:00:00,160,J13,76.59,,,,,,,,,,,,2021-04-04 18:00:00,2021-04-04 18:30:00,J13,J19893,330 ML CHANGODAR BOTTLE - DB24,F2X0272QNPQ000001X,8.0,2.0,37.0,73.6,0.0,0.0,110.71,330784.0,Non Moving,J13,J19999,18.0,500.0
426,2021-04-04 18:00:00,160,J13,76.59,,,,,,,,,,,,2021-04-04 18:00:00,2021-04-04 18:30:00,J13,J19999,11.5 OZ TAPERED ROUND GRINDER,F3X1139QHQQ030001X,8.0,2.0,44.0,88.0,0.0,0.0,349.27,1555309.0,Fast Moving,J13,J19999,18.0,500.0
427,2021-04-05 02:00:00,160,J13,77.41,2021-04-05 00:00:00,71.22,1.7,0.023,10.27,2.7,13.84,0.0,0.126,2.5076,17.0,,,,,,,,,,,,,,,,J13,J20467,8.0,200.0
428,2021-04-05 04:00:00,160,J13,82.46,2021-04-05 00:00:00,71.22,1.7,0.023,10.27,2.7,13.84,0.0,0.126,2.5076,17.0,,,,,,,,,,,,,,,,J13,J20467,16.0,450.0
429,2021-04-06 02:00:00,160,J13,82.13,2021-04-06 00:00:00,71.21,1.68,0.024,10.41,2.64,13.83,0.0,0.129,2.5104,16.0,,,,,,,,,,,,,,,,J13,J21022,15.0,350.0
430,2021-04-06 18:00:00,160,J13,85.56,2021-04-06 00:00:00,71.21,1.68,0.024,10.41,2.64,13.83,0.0,0.129,2.5104,16.0,2021-04-06 18:00:00,2021-04-06 18:30:00,J13,J21093,200 ML OUDH ROUND JAR - EB40,F3W0233QHPQ020001M,8.0,2.0,57.0,114.4,0.0,0.0,48.33,122548.0,Fast Moving,J13,J21022,13.0,450.0
431,2021-04-06 18:00:00,160,J13,85.56,2021-04-06 00:00:00,71.21,1.68,0.024,10.41,2.64,13.83,0.0,0.129,2.5104,16.0,2021-04-06 18:00:00,2021-04-06 18:30:00,J13,J21093,200 ML OUDH ROUND JAR - EB40,F3W0233QHPQ020001M,8.0,2.0,57.0,114.4,0.0,0.0,48.33,122548.0,Fast Moving,J13,J21022,11.0,300.0
432,2021-04-06 18:00:00,160,J13,85.56,2021-04-06 00:00:00,71.21,1.68,0.024,10.41,2.64,13.83,0.0,0.129,2.5104,16.0,2021-04-06 18:00:00,2021-04-06 18:30:00,J13,J21094,16.000 OZ GRADUATED A/C JAR F,F3Y0696ARMQ000002X,8.0,2.0,20.0,40.91,0.0,0.0,21.87,90746.0,Slow Moving,J13,J21022,13.0,450.0
433,2021-04-06 18:00:00,160,J13,85.56,2021-04-06 00:00:00,71.21,1.68,0.024,10.41,2.64,13.83,0.0,0.129,2.5104,16.0,2021-04-06 18:00:00,2021-04-06 18:30:00,J13,J21094,16.000 OZ GRADUATED A/C JAR F,F3Y0696ARMQ000002X,8.0,2.0,20.0,40.91,0.0,0.0,21.87,90746.0,Slow Moving,J13,J21022,11.0,300.0
434,2021-04-06 18:00:00,160,J13,85.56,2021-04-06 00:00:00,71.21,1.68,0.024,10.41,2.64,13.83,0.0,0.129,2.5104,16.0,2021-04-06 18:00:00,2021-04-06 18:30:00,J13,J21095,200 ML JAR - UG EB-40,F3W0489QHPQ000001X,8.0,2.0,48.0,96.0,0.0,0.0,53.0,147750.0,Non Moving,J13,J21022,13.0,450.0
435,2021-04-06 18:00:00,160,J13,85.56,2021-04-06 00:00:00,71.21,1.68,0.024,10.41,2.64,13.83,0.0,0.129,2.5104,16.0,2021-04-06 18:00:00,2021-04-06 18:30:00,J13,J21095,200 ML JAR - UG EB-40,F3W0489QHPQ000001X,8.0,2.0,48.0,96.0,0.0,0.0,53.0,147750.0,Non Moving,J13,J21022,11.0,300.0
436,2021-04-06 18:00:00,160,J13,85.56,2021-04-06 00:00:00,71.21,1.68,0.024,10.41,2.64,13.83,0.0,0.129,2.5104,16.0,2021-04-06 18:00:00,2021-04-06 18:30:00,J13,J21101,500 ML PG JAR DB-24,F3Y0053QHTQ000002X,8.0,2.0,44.0,88.0,0.0,0.0,70.0,198270.0,,J13,J21022,13.0,450.0
437,2021-04-06 18:00:00,160,J13,85.56,2021-04-06 00:00:00,71.21,1.68,0.024,10.41,2.64,13.83,0.0,0.129,2.5104,16.0,2021-04-06 18:00:00,2021-04-06 18:30:00,J13,J21101,500 ML PG JAR DB-24,F3Y0053QHTQ000002X,8.0,2.0,44.0,88.0,0.0,0.0,70.0,198270.0,,J13,J21022,11.0,300.0
438,2021-04-06 20:00:00,160,J13,85.56,2021-04-06 00:00:00,71.21,1.68,0.024,10.41,2.64,13.83,0.0,0.129,2.5104,16.0,2021-04-06 20:00:00,2021-04-06 20:30:00,J13,J21093,200 ML OUDH ROUND JAR - EB40,F3W0233QHPQ020001M,8.0,2.0,57.0,114.4,0.0,0.0,48.33,122548.0,Fast Moving,J13,J21022,10.0,350.0
439,2021-04-06 20:00:00,160,J13,85.56,2021-04-06 00:00:00,71.21,1.68,0.024,10.41,2.64,13.83,0.0,0.129,2.5104,16.0,2021-04-06 20:00:00,2021-04-06 20:30:00,J13,J21093,200 ML OUDH ROUND JAR - EB40,F3W0233QHPQ020001M,8.0,2.0,57.0,114.4,0.0,0.0,48.33,122548.0,Fast Moving,J13,J21022,10.0,300.0
440,2021-04-06 20:00:00,160,J13,85.56,2021-04-06 00:00:00,71.21,1.68,0.024,10.41,2.64,13.83,0.0,0.129,2.5104,16.0,2021-04-06 20:00:00,2021-04-06 20:30:00,J13,J21094,16.000 OZ GRADUATED A/C JAR F,F3Y0696ARMQ000002X,8.0,2.0,20.0,40.91,0.0,0.0,21.87,90746.0,Slow Moving,J13,J21022,10.0,350.0
441,2021-04-06 20:00:00,160,J13,85.56,2021-04-06 00:00:00,71.21,1.68,0.024,10.41,2.64,13.83,0.0,0.129,2.5104,16.0,2021-04-06 20:00:00,2021-04-06 20:30:00,J13,J21094,16.000 OZ GRADUATED A/C JAR F,F3Y0696ARMQ000002X,8.0,2.0,20.0,40.91,0.0,0.0,21.87,90746.0,Slow Moving,J13,J21022,10.0,300.0
442,2021-04-06 20:00:00,160,J13,85.56,2021-04-06 00:00:00,71.21,1.68,0.024,10.41,2.64,13.83,0.0,0.129,2.5104,16.0,2021-04-06 20:00:00,2021-04-06 20:30:00,J13,J21095,200 ML JAR - UG EB-40,F3W0489QHPQ000001X,8.0,2.0,48.0,96.0,0.0,0.0,53.0,147750.0,Non Moving,J13,J21022,10.0,350.0
443,2021-04-06 20:00:00,160,J13,85.56,2021-04-06 00:00:00,71.21,1.68,0.024,10.41,2.64,13.83,0.0,0.129,2.5104,16.0,2021-04-06 20:00:00,2021-04-06 20:30:00,J13,J21095,200 ML JAR - UG EB-40,F3W0489QHPQ000001X,8.0,2.0,48.0,96.0,0.0,0.0,53.0,147750.0,Non Moving,J13,J21022,10.0,300.0
444,2021-04-06 20:00:00,160,J13,85.56,2021-04-06 00:00:00,71.21,1.68,0.024,10.41,2.64,13.83,0.0,0.129,2.5104,16.0,2021-04-06 20:00:00,2021-04-06 20:30:00,J13,J21101,500 ML PG JAR DB-24,F3Y0053QHTQ000002X,8.0,2.0,44.0,88.0,0.0,0.0,70.0,198270.0,,J13,J21022,10.0,350.0
445,2021-04-06 20:00:00,160,J13,85.56,2021-04-06 00:00:00,71.21,1.68,0.024,10.41,2.64,13.83,0.0,0.129,2.5104,16.0,2021-04-06 20:00:00,2021-04-06 20:30:00,J13,J21101,500 ML PG JAR DB-24,F3Y0053QHTQ000002X,8.0,2.0,44.0,88.0,0.0,0.0,70.0,198270.0,,J13,J21022,10.0,300.0
446,2021-04-07 00:00:00,160,J13,81.48,,,,,,,,,,,,2021-04-07 00:00:00,2021-04-07 00:30:00,J13,J21420,10 OZ RING NECK,F3X0267QHPQ030002X,8.0,2.0,41.0,82.29,0.0,0.0,377.65,870015.0,,J13,J21516,9.0,250.0
447,2021-04-07 00:00:00,160,J13,81.48,,,,,,,,,,,,2021-04-07 00:00:00,2021-04-07 00:30:00,J13,J21516,16.000 OZ FRENCH SQ,F3Y0772QRQQ030005X,8.0,2.0,44.0,88.0,0.0,0.0,550.66,929724.0,Fast Moving,J13,J21516,9.0,250.0
448,2021-04-07 04:00:00,160,J13,89.63,,,,,,,,,,,,2021-04-07 04:00:00,2021-04-07 04:30:00,J13,J21420,10 OZ RING NECK,F3X0267QHPQ030002X,8.0,2.0,41.0,82.29,0.0,0.0,377.65,870015.0,,J13,J21516,10.0,350.0
449,2021-04-07 04:00:00,160,J13,89.63,,,,,,,,,,,,2021-04-07 04:00:00,2021-04-07 04:30:00,J13,J21516,16.000 OZ FRENCH SQ,F3Y0772QRQQ030005X,8.0,2.0,44.0,88.0,0.0,0.0,550.66,929724.0,Fast Moving,J13,J21516,10.0,350.0
450,2021-04-07 10:00:00,160,J13,81.48,,,,,,,,,,,,2021-04-07 10:00:00,2021-04-07 10:30:00,J13,J21420,10 OZ RING NECK,F3X0267QHPQ030002X,8.0,2.0,41.0,82.29,0.0,0.0,377.65,870015.0,,J13,J21516,14.0,250.0
451,2021-04-07 10:00:00,160,J13,81.48,,,,,,,,,,,,2021-04-07 10:00:00,2021-04-07 10:30:00,J13,J21516,16.000 OZ FRENCH SQ,F3Y0772QRQQ030005X,8.0,2.0,44.0,88.0,0.0,0.0,550.66,929724.0,Fast Moving,J13,J21516,14.0,250.0
452,2021-04-07 12:00:00,160,J13,81.48,,,,,,,,,,,,2021-04-07 12:00:00,2021-04-07 12:30:00,J13,J21420,10 OZ RING NECK,F3X0267QHPQ030002X,8.0,2.0,41.0,82.29,0.0,0.0,377.65,870015.0,,J13,J21516,10.0,150.0
453,2021-04-07 12:00:00,160,J13,81.48,,,,,,,,,,,,2021-04-07 12:00:00,2021-04-07 12:30:00,J13,J21516,16.000 OZ FRENCH SQ,F3Y0772QRQQ030005X,8.0,2.0,44.0,88.0,0.0,0.0,550.66,929724.0,Fast Moving,J13,J21516,10.0,150.0
454,2021-04-08 04:00:00,160,J13,84.77,2021-04-08 00:00:00,71.54,1.6,0.025,10.01,2.63,13.97,0.0,0.131,2.5041,17.0,,,,,,,,,,,,,,,,J13,J22136,10.0,250.0
455,2021-04-08 06:00:00,160,J13,84.77,2021-04-08 00:00:00,71.54,1.6,0.025,10.01,2.63,13.97,0.0,0.131,2.5041,17.0,,,,,,,,,,,,,,,,J13,J22136,9.0,250.0
456,2021-04-08 20:00:00,160,J13,84.77,2021-04-08 00:00:00,71.54,1.6,0.025,10.01,2.63,13.97,0.0,0.131,2.5041,17.0,,,,,,,,,,,,,,,,J13,J22136,10.0,300.0
457,2021-04-09 12:00:00,160,J13,86.36,2021-04-09 00:00:00,71.52,1.66,0.024,10.03,2.67,13.83,0.0,0.136,2.504,17.0,2021-04-09 12:00:00,2021-04-09 12:30:00,J13,J22651,100 ML COS 59 - EB48,F3V0011QJPQ000001M,4.0,2.0,24.0,48.0,0.0,0.0,41.21,81044.0,Fast Moving,J13,J22663,4.0,150.0
458,2021-04-09 12:00:00,160,J13,86.36,2021-04-09 00:00:00,71.52,1.66,0.024,10.03,2.67,13.83,0.0,0.136,2.504,17.0,2021-04-09 12:00:00,2021-04-09 12:30:00,J13,J22662,100 ML HC LIL STUART  DB-36,F3T2628QJPQ000001M,2.0,2.0,12.0,24.71,0.0,0.0,14.71,52040.0,Fast Moving,J13,J22663,4.0,150.0
459,2021-04-09 12:00:00,160,J13,86.36,2021-04-09 00:00:00,71.52,1.66,0.024,10.03,2.67,13.83,0.0,0.136,2.504,17.0,2021-04-09 12:00:00,2021-04-09 12:30:00,J13,J22663,100 ML HC DNG NEW - DB50,F3V0254QJPQ000001M,2.0,2.0,13.0,26.6,0.0,0.0,15.0,47762.0,Fast Moving,J13,J22663,4.0,150.0
460,2021-04-09 12:00:00,160,J13,86.36,2021-04-09 00:00:00,71.52,1.66,0.024,10.03,2.67,13.83,0.0,0.136,2.504,17.0,2021-04-09 12:00:00,2021-04-09 12:30:00,J13,J22664,100 ML HC KAJETAN NEW - DB40,F3V0353QJPQ000001M,2.0,2.0,14.0,28.0,0.0,0.0,16.67,40467.0,Non Moving,J13,J22663,4.0,150.0
461,2021-04-09 12:00:00,160,J13,86.36,2021-04-09 00:00:00,71.52,1.66,0.024,10.03,2.67,13.83,0.0,0.136,2.504,17.0,2021-04-09 12:00:00,2021-04-09 12:30:00,J13,J22706,100 ML CNH EB-49,F3V2576QJPQ000001M,4.0,2.0,27.0,54.4,0.0,0.0,13.21,51240.0,Non Moving,J13,J22663,4.0,150.0
462,2021-04-09 12:00:00,160,J13,86.36,2021-04-09 00:00:00,71.52,1.66,0.024,10.03,2.67,13.83,0.0,0.136,2.504,17.0,2021-04-09 12:00:00,2021-04-09 12:30:00,J13,J22707,100 ML HIM (GPI) - EB56,F3V0247QJLQ000001M,5.0,2.0,33.0,65.0,0.0,0.0,15.74,64093.0,Fast Moving,J13,J22663,4.0,150.0
463,2021-04-09 14:00:00,160,J13,86.36,2021-04-09 00:00:00,71.52,1.66,0.024,10.03,2.67,13.83,0.0,0.136,2.504,17.0,2021-04-09 14:00:00,2021-04-09 14:30:00,J13,J22651,100 ML COS 59 - EB48,F3V0011QJPQ000001M,4.0,2.0,24.0,48.0,0.0,0.0,41.21,81044.0,Fast Moving,J13,J22662,13.0,250.0
464,2021-04-09 14:00:00,160,J13,86.36,2021-04-09 00:00:00,71.52,1.66,0.024,10.03,2.67,13.83,0.0,0.136,2.504,17.0,2021-04-09 14:00:00,2021-04-09 14:30:00,J13,J22663,100 ML HC DNG NEW - DB50,F3V0254QJPQ000001M,2.0,2.0,13.0,26.6,0.0,0.0,15.0,47762.0,Fast Moving,J13,J22662,13.0,250.0
465,2021-04-09 14:00:00,160,J13,86.36,2021-04-09 00:00:00,71.52,1.66,0.024,10.03,2.67,13.83,0.0,0.136,2.504,17.0,2021-04-09 14:00:00,2021-04-09 14:30:00,J13,J22664,100 ML HC KAJETAN NEW - DB40,F3V0353QJPQ000001M,2.0,2.0,14.0,28.0,0.0,0.0,16.67,40467.0,Non Moving,J13,J22662,13.0,250.0
466,2021-04-09 14:00:00,160,J13,86.36,2021-04-09 00:00:00,71.52,1.66,0.024,10.03,2.67,13.83,0.0,0.136,2.504,17.0,2021-04-09 14:00:00,2021-04-09 14:30:00,J13,J22706,100 ML CNH EB-49,F3V2576QJPQ000001M,4.0,2.0,27.0,54.4,0.0,0.0,13.21,51240.0,Non Moving,J13,J22662,13.0,250.0
467,2021-04-09 14:00:00,160,J13,86.36,2021-04-09 00:00:00,71.52,1.66,0.024,10.03,2.67,13.83,0.0,0.136,2.504,17.0,2021-04-09 14:00:00,2021-04-09 14:30:00,J13,J22707,100 ML HIM (GPI) - EB56,F3V0247QJLQ000001M,5.0,2.0,33.0,65.0,0.0,0.0,15.74,64093.0,Fast Moving,J13,J22662,13.0,250.0
468,2021-04-09 16:00:00,160,J13,86.36,2021-04-09 00:00:00,71.52,1.66,0.024,10.03,2.67,13.83,0.0,0.136,2.504,17.0,2021-04-09 16:00:00,2021-04-09 16:30:00,J13,J22651,100 ML COS 59 - EB48,F3V0011QJPQ000001M,4.0,2.0,24.0,48.0,0.0,0.0,41.21,81044.0,Fast Moving,J13,J22651,17.0,250.0
469,2021-04-09 16:00:00,160,J13,86.36,2021-04-09 00:00:00,71.52,1.66,0.024,10.03,2.67,13.83,0.0,0.136,2.504,17.0,2021-04-09 16:00:00,2021-04-09 16:30:00,J13,J22663,100 ML HC DNG NEW - DB50,F3V0254QJPQ000001M,2.0,2.0,13.0,26.6,0.0,0.0,15.0,47762.0,Fast Moving,J13,J22651,17.0,250.0
470,2021-04-09 16:00:00,160,J13,86.36,2021-04-09 00:00:00,71.52,1.66,0.024,10.03,2.67,13.83,0.0,0.136,2.504,17.0,2021-04-09 16:00:00,2021-04-09 16:30:00,J13,J22664,100 ML HC KAJETAN NEW - DB40,F3V0353QJPQ000001M,2.0,2.0,14.0,28.0,0.0,0.0,16.67,40467.0,Non Moving,J13,J22651,17.0,250.0
471,2021-04-09 16:00:00,160,J13,86.36,2021-04-09 00:00:00,71.52,1.66,0.024,10.03,2.67,13.83,0.0,0.136,2.504,17.0,2021-04-09 16:00:00,2021-04-09 16:30:00,J13,J22706,100 ML CNH EB-49,F3V2576QJPQ000001M,4.0,2.0,27.0,54.4,0.0,0.0,13.21,51240.0,Non Moving,J13,J22651,17.0,250.0
472,2021-04-09 16:00:00,160,J13,86.36,2021-04-09 00:00:00,71.52,1.66,0.024,10.03,2.67,13.83,0.0,0.136,2.504,17.0,2021-04-09 16:00:00,2021-04-09 16:30:00,J13,J22707,100 ML HIM (GPI) - EB56,F3V0247QJLQ000001M,5.0,2.0,33.0,65.0,0.0,0.0,15.74,64093.0,Fast Moving,J13,J22651,17.0,250.0
473,2021-04-09 18:00:00,160,J13,86.36,2021-04-09 00:00:00,71.52,1.66,0.024,10.03,2.67,13.83,0.0,0.136,2.504,17.0,2021-04-09 18:00:00,2021-04-09 18:30:00,J13,J22651,100 ML COS 59 - EB48,F3V0011QJPQ000001M,4.0,2.0,24.0,48.0,0.0,0.0,41.21,81044.0,Fast Moving,J13,J22662,10.0,200.0
474,2021-04-09 18:00:00,160,J13,86.36,2021-04-09 00:00:00,71.52,1.66,0.024,10.03,2.67,13.83,0.0,0.136,2.504,17.0,2021-04-09 18:00:00,2021-04-09 18:30:00,J13,J22664,100 ML HC KAJETAN NEW - DB40,F3V0353QJPQ000001M,2.0,2.0,14.0,28.0,0.0,0.0,16.67,40467.0,Non Moving,J13,J22662,10.0,200.0
475,2021-04-09 18:00:00,160,J13,86.36,2021-04-09 00:00:00,71.52,1.66,0.024,10.03,2.67,13.83,0.0,0.136,2.504,17.0,2021-04-09 18:00:00,2021-04-09 18:30:00,J13,J22706,100 ML CNH EB-49,F3V2576QJPQ000001M,4.0,2.0,27.0,54.4,0.0,0.0,13.21,51240.0,Non Moving,J13,J22662,10.0,200.0
476,2021-04-09 18:00:00,160,J13,86.36,2021-04-09 00:00:00,71.52,1.66,0.024,10.03,2.67,13.83,0.0,0.136,2.504,17.0,2021-04-09 18:00:00,2021-04-09 18:30:00,J13,J22707,100 ML HIM (GPI) - EB56,F3V0247QJLQ000001M,5.0,2.0,33.0,65.0,0.0,0.0,15.74,64093.0,Fast Moving,J13,J22662,10.0,200.0
477,2021-04-09 20:00:00,160,J13,86.36,2021-04-09 00:00:00,71.52,1.66,0.024,10.03,2.67,13.83,0.0,0.136,2.504,17.0,2021-04-09 20:00:00,2021-04-09 20:30:00,J13,J22651,100 ML COS 59 - EB48,F3V0011QJPQ000001M,4.0,2.0,24.0,48.0,0.0,0.0,41.21,81044.0,Fast Moving,J13,J22663,11.0,150.0
478,2021-04-09 20:00:00,160,J13,86.36,2021-04-09 00:00:00,71.52,1.66,0.024,10.03,2.67,13.83,0.0,0.136,2.504,17.0,2021-04-09 20:00:00,2021-04-09 20:30:00,J13,J22651,100 ML COS 59 - EB48,F3V0011QJPQ000001M,4.0,2.0,24.0,48.0,0.0,0.0,41.21,81044.0,Fast Moving,J13,J22662,8.0,200.0
479,2021-04-09 20:00:00,160,J13,86.36,2021-04-09 00:00:00,71.52,1.66,0.024,10.03,2.67,13.83,0.0,0.136,2.504,17.0,2021-04-09 20:00:00,2021-04-09 20:30:00,J13,J22664,100 ML HC KAJETAN NEW - DB40,F3V0353QJPQ000001M,2.0,2.0,14.0,28.0,0.0,0.0,16.67,40467.0,Non Moving,J13,J22663,11.0,150.0
480,2021-04-09 20:00:00,160,J13,86.36,2021-04-09 00:00:00,71.52,1.66,0.024,10.03,2.67,13.83,0.0,0.136,2.504,17.0,2021-04-09 20:00:00,2021-04-09 20:30:00,J13,J22664,100 ML HC KAJETAN NEW - DB40,F3V0353QJPQ000001M,2.0,2.0,14.0,28.0,0.0,0.0,16.67,40467.0,Non Moving,J13,J22662,8.0,200.0
481,2021-04-09 20:00:00,160,J13,86.36,2021-04-09 00:00:00,71.52,1.66,0.024,10.03,2.67,13.83,0.0,0.136,2.504,17.0,2021-04-09 20:00:00,2021-04-09 20:30:00,J13,J22706,100 ML CNH EB-49,F3V2576QJPQ000001M,4.0,2.0,27.0,54.4,0.0,0.0,13.21,51240.0,Non Moving,J13,J22663,11.0,150.0
482,2021-04-09 20:00:00,160,J13,86.36,2021-04-09 00:00:00,71.52,1.66,0.024,10.03,2.67,13.83,0.0,0.136,2.504,17.0,2021-04-09 20:00:00,2021-04-09 20:30:00,J13,J22706,100 ML CNH EB-49,F3V2576QJPQ000001M,4.0,2.0,27.0,54.4,0.0,0.0,13.21,51240.0,Non Moving,J13,J22662,8.0,200.0
483,2021-04-09 20:00:00,160,J13,86.36,2021-04-09 00:00:00,71.52,1.66,0.024,10.03,2.67,13.83,0.0,0.136,2.504,17.0,2021-04-09 20:00:00,2021-04-09 20:30:00,J13,J22707,100 ML HIM (GPI) - EB56,F3V0247QJLQ000001M,5.0,2.0,33.0,65.0,0.0,0.0,15.74,64093.0,Fast Moving,J13,J22663,11.0,150.0
484,2021-04-09 20:00:00,160,J13,86.36,2021-04-09 00:00:00,71.52,1.66,0.024,10.03,2.67,13.83,0.0,0.136,2.504,17.0,2021-04-09 20:00:00,2021-04-09 20:30:00,J13,J22707,100 ML HIM (GPI) - EB56,F3V0247QJLQ000001M,5.0,2.0,33.0,65.0,0.0,0.0,15.74,64093.0,Fast Moving,J13,J22662,8.0,200.0
485,2021-04-09 22:00:00,160,J13,80.6,2021-04-09 00:00:00,71.52,1.66,0.024,10.03,2.67,13.83,0.0,0.136,2.504,17.0,2021-04-09 22:00:00,2021-04-09 22:30:00,J13,J22651,100 ML COS 59 - EB48,F3V0011QJPQ000001M,4.0,2.0,24.0,48.0,0.0,0.0,41.21,81044.0,Fast Moving,J13,J22664,8.0,200.0
486,2021-04-09 22:00:00,160,J13,80.6,2021-04-09 00:00:00,71.52,1.66,0.024,10.03,2.67,13.83,0.0,0.136,2.504,17.0,2021-04-09 22:00:00,2021-04-09 22:30:00,J13,J22706,100 ML CNH EB-49,F3V2576QJPQ000001M,4.0,2.0,27.0,54.4,0.0,0.0,13.21,51240.0,Non Moving,J13,J22664,8.0,200.0
487,2021-04-09 22:00:00,160,J13,80.6,2021-04-09 00:00:00,71.52,1.66,0.024,10.03,2.67,13.83,0.0,0.136,2.504,17.0,2021-04-09 22:00:00,2021-04-09 22:30:00,J13,J22707,100 ML HIM (GPI) - EB56,F3V0247QJLQ000001M,5.0,2.0,33.0,65.0,0.0,0.0,15.74,64093.0,Fast Moving,J13,J22664,8.0,200.0
488,2021-04-10 00:00:00,160,J13,86.36,,,,,,,,,,,,2021-04-10 00:00:00,2021-04-10 00:30:00,J13,J23198,100 GM DAWN JAR JT-216,F3V2772QHPQ000002X,8.0,2.0,48.0,96.0,0.0,0.0,148.57,387640.0,Fast Moving,J13,J22663,10.0,150.0
489,2021-04-10 02:00:00,160,J13,86.36,,,,,,,,,,,,2021-04-10 02:00:00,2021-04-10 02:30:00,J13,J23198,100 GM DAWN JAR JT-216,F3V2772QHPQ000002X,8.0,2.0,48.0,96.0,0.0,0.0,148.57,387640.0,Fast Moving,J13,J23198,9.0,350.0
490,2021-04-11 02:00:00,160,J13,86.36,2021-04-11 00:00:00,71.29,1.67,0.023,10.05,2.72,13.91,0.0,0.146,2.5069,19.0,2021-04-11 02:00:00,2021-04-11 02:30:00,J13,J23783,16.000 OZ FRENCH SQ,F3Y0772QRQQ030005X,8.0,2.0,44.0,88.0,0.0,0.0,308.76,821207.0,Fast Moving,J13,J23783,14.0,550.0
491,2021-04-11 02:00:00,160,J13,86.36,2021-04-11 00:00:00,71.29,1.67,0.023,10.05,2.72,13.91,0.0,0.146,2.5069,19.0,2021-04-11 02:00:00,2021-04-11 02:30:00,J13,J23784,16.000 OZ FRENCH SQ SHELF STK F,F3Y0772QRQQ110000X,8.0,2.0,52.0,104.0,0.0,0.0,209.9,456582.0,Fast Moving,J13,J23783,14.0,550.0
492,2021-04-11 04:00:00,160,J13,82.24,2021-04-11 00:00:00,71.29,1.67,0.023,10.05,2.72,13.91,0.0,0.146,2.5069,19.0,2021-04-11 04:00:00,2021-04-11 04:30:00,J13,J23783,16.000 OZ FRENCH SQ,F3Y0772QRQQ030005X,8.0,2.0,44.0,88.0,0.0,0.0,308.76,821207.0,Fast Moving,J13,J23783,11.0,300.0
493,2021-04-11 04:00:00,160,J13,82.24,2021-04-11 00:00:00,71.29,1.67,0.023,10.05,2.72,13.91,0.0,0.146,2.5069,19.0,2021-04-11 04:00:00,2021-04-11 04:30:00,J13,J23784,16.000 OZ FRENCH SQ SHELF STK F,F3Y0772QRQQ110000X,8.0,2.0,52.0,104.0,0.0,0.0,209.9,456582.0,Fast Moving,J13,J23783,11.0,300.0
494,2021-04-11 12:00:00,160,J13,82.04,2021-04-11 00:00:00,71.29,1.67,0.023,10.05,2.72,13.91,0.0,0.146,2.5069,19.0,2021-04-11 12:00:00,2021-04-11 12:30:00,J13,J23783,16.000 OZ FRENCH SQ,F3Y0772QRQQ030005X,8.0,2.0,44.0,88.0,0.0,0.0,308.76,821207.0,Fast Moving,J13,J23783,9.0,250.0
495,2021-04-11 12:00:00,160,J13,82.04,2021-04-11 00:00:00,71.29,1.67,0.023,10.05,2.72,13.91,0.0,0.146,2.5069,19.0,2021-04-11 12:00:00,2021-04-11 12:30:00,J13,J23784,16.000 OZ FRENCH SQ SHELF STK F,F3Y0772QRQQ110000X,8.0,2.0,52.0,104.0,0.0,0.0,209.9,456582.0,Fast Moving,J13,J23783,9.0,250.0
496,2021-04-11 16:00:00,160,J13,66.62,2021-04-11 00:00:00,71.29,1.67,0.023,10.05,2.72,13.91,0.0,0.146,2.5069,19.0,2021-04-11 16:00:00,2021-04-11 16:30:00,J13,J23783,16.000 OZ FRENCH SQ,F3Y0772QRQQ030005X,8.0,2.0,44.0,88.0,0.0,0.0,308.76,821207.0,Fast Moving,J13,J23783,7.0,200.0
497,2021-04-11 16:00:00,160,J13,66.62,2021-04-11 00:00:00,71.29,1.67,0.023,10.05,2.72,13.91,0.0,0.146,2.5069,19.0,2021-04-11 16:00:00,2021-04-11 16:30:00,J13,J23784,16.000 OZ FRENCH SQ SHELF STK F,F3Y0772QRQQ110000X,8.0,2.0,52.0,104.0,0.0,0.0,209.9,456582.0,Fast Moving,J13,J23783,7.0,200.0
498,2021-04-11 20:00:00,160,J13,86.36,2021-04-11 00:00:00,71.29,1.67,0.023,10.05,2.72,13.91,0.0,0.146,2.5069,19.0,2021-04-11 20:00:00,2021-04-11 20:30:00,J13,J23783,16.000 OZ FRENCH SQ,F3Y0772QRQQ030005X,8.0,2.0,44.0,88.0,0.0,0.0,308.76,821207.0,Fast Moving,J13,J23783,11.0,350.0
499,2021-04-11 20:00:00,160,J13,86.36,2021-04-11 00:00:00,71.29,1.67,0.023,10.05,2.72,13.91,0.0,0.146,2.5069,19.0,2021-04-11 20:00:00,2021-04-11 20:30:00,J13,J23784,16.000 OZ FRENCH SQ SHELF STK F,F3Y0772QRQQ110000X,8.0,2.0,52.0,104.0,0.0,0.0,209.9,456582.0,Fast Moving,J13,J23783,11.0,350.0
500,2021-04-13 20:00:00,160,J13,68.1,2021-04-13 00:00:00,71.29,1.64,0.024,10.23,2.77,13.88,0.0,0.128,2.5064,16.0,2021-04-13 20:00:00,2021-04-13 20:30:00,J13,J19999,11.5 OZ TAPERED ROUND GRINDER,F3X1139QHQQ030001X,8.0,2.0,44.0,88.0,0.0,0.0,349.27,1555309.0,Fast Moving,J13,J19999,30.0,1500.0
501,2021-04-13 22:00:00,160,J13,56.75,2021-04-13 00:00:00,71.29,1.64,0.024,10.23,2.77,13.88,0.0,0.128,2.5064,16.0,2021-04-13 22:00:00,2021-04-13 22:30:00,J13,J19999,11.5 OZ TAPERED ROUND GRINDER,F3X1139QHQQ030001X,8.0,2.0,44.0,88.0,0.0,0.0,349.27,1555309.0,Fast Moving,J13,J19999,30.0,1200.0
502,2021-04-14 00:00:00,160,J13,69.91,2021-04-14 00:00:00,71.3,1.64,0.023,10.21,2.77,13.87,0.01,0.129,2.5069,15.0,2021-04-14 00:00:00,2021-04-14 00:30:00,J13,J19999,11.5 OZ TAPERED ROUND GRINDER,F3X1139QHQQ030001X,8.0,2.0,44.0,88.0,0.0,0.0,349.27,1555309.0,Fast Moving,J13,J19999,36.0,1100.0
503,2021-04-14 02:00:00,160,J13,69.58,2021-04-14 00:00:00,71.3,1.64,0.023,10.21,2.77,13.87,0.01,0.129,2.5069,15.0,2021-04-14 02:00:00,2021-04-14 02:30:00,J13,J19999,11.5 OZ TAPERED ROUND GRINDER,F3X1139QHQQ030001X,8.0,2.0,44.0,88.0,0.0,0.0,349.27,1555309.0,Fast Moving,J13,J19999,39.0,1500.0
504,2021-04-14 08:00:00,160,J13,82.24,2021-04-14 00:00:00,71.3,1.64,0.023,10.21,2.77,13.87,0.01,0.129,2.5069,15.0,2021-04-14 08:00:00,2021-04-14 08:30:00,J13,J19999,11.5 OZ TAPERED ROUND GRINDER,F3X1139QHQQ030001X,8.0,2.0,44.0,88.0,0.0,0.0,349.27,1555309.0,Fast Moving,J13,J19999,20.0,1500.0
505,2021-04-14 12:00:00,160,J13,86.36,2021-04-14 00:00:00,71.3,1.64,0.023,10.21,2.77,13.87,0.01,0.129,2.5069,15.0,2021-04-14 12:00:00,2021-04-14 12:30:00,J13,J19999,11.5 OZ TAPERED ROUND GRINDER,F3X1139QHQQ030001X,8.0,2.0,44.0,88.0,0.0,0.0,349.27,1555309.0,Fast Moving,J13,J19999,23.0,800.0
506,2021-04-14 20:00:00,160,J13,83.81,2021-04-14 00:00:00,71.3,1.64,0.023,10.21,2.77,13.87,0.01,0.129,2.5069,15.0,2021-04-14 20:00:00,2021-04-14 20:30:00,J13,J19999,11.5 OZ TAPERED ROUND GRINDER,F3X1139QHQQ030001X,8.0,2.0,44.0,88.0,0.0,0.0,349.27,1555309.0,Fast Moving,J13,J19999,20.0,1500.0
507,2021-04-14 20:00:00,160,J13,83.81,2021-04-14 00:00:00,71.3,1.64,0.023,10.21,2.77,13.87,0.01,0.129,2.5069,15.0,2021-04-14 20:00:00,2021-04-14 20:30:00,J13,J19999,11.5 OZ TAPERED ROUND GRINDER,F3X1139QHQQ030001X,8.0,2.0,44.0,88.0,0.0,0.0,349.27,1555309.0,Fast Moving,J13,J19999,19.0,1300.0
508,2021-04-15 10:00:00,160,J13,73.17,2021-04-15 00:00:00,71.24,1.66,0.023,10.27,2.77,13.87,0.01,0.131,2.5077,16.0,,,,,,,,,,,,,,,,J13,J19999,24.0,1200.0
509,2021-04-15 12:00:00,160,J13,83.02,2021-04-15 00:00:00,71.24,1.66,0.023,10.27,2.77,13.87,0.01,0.131,2.5077,16.0,,,,,,,,,,,,,,,,J13,J19999,28.0,1500.0
510,2021-04-15 12:00:00,160,J13,74.71,2021-04-15 00:00:00,71.24,1.66,0.023,10.27,2.77,13.87,0.01,0.131,2.5077,16.0,,,,,,,,,,,,,,,,J13,J19999,28.0,1500.0
511,2021-04-15 18:00:00,160,J13,84.62,2021-04-15 00:00:00,71.24,1.66,0.023,10.27,2.77,13.87,0.01,0.131,2.5077,16.0,,,,,,,,,,,,,,,,J13,J19999,29.0,1000.0
512,2021-04-16 08:00:00,160,J13,88.85,2021-04-16 00:00:00,71.12,1.69,0.023,10.3,2.77,13.91,0.01,0.13,2.5072,15.0,2021-04-16 08:00:00,2021-04-16 08:30:00,J13,J20182,500 ML PGL SHINE EB-30,F3Y0252ANBQ030003X,8.0,2.0,44.0,88.0,0.0,0.0,71.08,267690.0,,J13,J20182,34.0,1300.0
513,2021-04-16 12:00:00,160,J13,24.88,2021-04-16 00:00:00,71.12,1.69,0.023,10.3,2.77,13.91,0.01,0.13,2.5072,15.0,2021-04-16 12:00:00,2021-04-16 12:30:00,J13,J20182,500 ML PGL SHINE EB-30,F3Y0252ANBQ030003X,8.0,2.0,44.0,88.0,0.0,0.0,71.08,267690.0,,J13,J20182,15.0,350.0
514,2021-04-16 22:00:00,160,J13,67.06,2021-04-16 00:00:00,71.12,1.69,0.023,10.3,2.77,13.91,0.01,0.13,2.5072,15.0,2021-04-16 22:00:00,2021-04-16 22:30:00,J13,J20182,500 ML PGL SHINE EB-30,F3Y0252ANBQ030003X,8.0,2.0,44.0,88.0,0.0,0.0,71.08,267690.0,,J13,J20182,12.0,800.0
515,2021-04-17 00:00:00,160,J13,54.0,2021-04-17 00:00:00,71.11,1.68,0.023,10.32,2.76,13.91,0.01,0.131,2.5084,17.0,2021-04-17 00:00:00,2021-04-17 00:30:00,J13,J20182,500 ML PGL SHINE EB-30,F3Y0252ANBQ030003X,8.0,2.0,44.0,88.0,0.0,0.0,71.08,267690.0,,J13,J20182,12.0,800.0
516,2021-04-17 10:00:00,160,J13,88.24,2021-04-17 00:00:00,71.11,1.68,0.023,10.32,2.76,13.91,0.01,0.131,2.5084,17.0,2021-04-17 10:00:00,2021-04-17 10:30:00,J13,J20182,500 ML PGL SHINE EB-30,F3Y0252ANBQ030003X,8.0,2.0,44.0,88.0,0.0,0.0,71.08,267690.0,,J13,J20182,15.0,350.0
517,2021-04-17 14:00:00,160,J13,80.12,2021-04-17 00:00:00,71.11,1.68,0.023,10.32,2.76,13.91,0.01,0.131,2.5084,17.0,2021-04-17 14:00:00,2021-04-17 14:30:00,J13,J20182,500 ML PGL SHINE EB-30,F3Y0252ANBQ030003X,8.0,2.0,44.0,88.0,0.0,0.0,71.08,267690.0,,J13,J20182,11.0,400.0
518,2021-04-17 18:00:00,160,J13,81.33,2021-04-17 00:00:00,71.11,1.68,0.023,10.32,2.76,13.91,0.01,0.131,2.5084,17.0,,,,,,,,,,,,,,,,J13,J20182,11.0,250.0
519,2021-04-18 02:00:00,160,J13,81.33,2021-04-18 00:00:00,71.11,1.68,0.023,10.33,2.78,13.88,0.0,0.131,2.5086,16.0,2021-04-18 02:00:00,2021-04-18 02:30:00,J13,J20187,16.000 OZ FRENCH SQ SHELF STK F,F3Y0772QRQQ110000X,8.0,2.0,52.0,104.0,0.0,0.0,93.67,241466.0,Fast Moving,J13,J20182,12.0,350.0
520,2021-04-18 18:00:00,160,J13,90.36,2021-04-18 00:00:00,71.11,1.68,0.023,10.33,2.78,13.88,0.0,0.131,2.5086,16.0,2021-04-18 18:00:00,2021-04-18 18:30:00,J13,J20187,16.000 OZ FRENCH SQ SHELF STK F,F3Y0772QRQQ110000X,8.0,2.0,52.0,104.0,0.0,0.0,93.67,241466.0,Fast Moving,J13,J20182,20.0,900.0
521,2021-04-18 18:00:00,160,J13,90.36,2021-04-18 00:00:00,71.11,1.68,0.023,10.33,2.78,13.88,0.0,0.131,2.5086,16.0,2021-04-18 18:00:00,2021-04-18 18:30:00,J13,J20189,16.000 OZ FRENCH SQ,F3Y0772QRQQ030005X,8.0,2.0,44.0,88.0,0.0,0.0,437.62,328725.0,Fast Moving,J13,J20182,20.0,900.0
522,2021-04-18 22:00:00,160,J13,90.36,2021-04-18 00:00:00,71.11,1.68,0.023,10.33,2.78,13.88,0.0,0.131,2.5086,16.0,2021-04-18 22:00:00,2021-04-18 22:30:00,J13,J20187,16.000 OZ FRENCH SQ SHELF STK F,F3Y0772QRQQ110000X,8.0,2.0,52.0,104.0,0.0,0.0,93.67,241466.0,Fast Moving,J13,J20182,14.0,900.0
523,2021-04-18 22:00:00,160,J13,90.36,2021-04-18 00:00:00,71.11,1.68,0.023,10.33,2.78,13.88,0.0,0.131,2.5086,16.0,2021-04-18 22:00:00,2021-04-18 22:30:00,J13,J20189,16.000 OZ FRENCH SQ,F3Y0772QRQQ030005X,8.0,2.0,44.0,88.0,0.0,0.0,437.62,328725.0,Fast Moving,J13,J20182,14.0,900.0
524,2021-04-19 02:00:00,160,J13,85.84,2021-04-19 00:00:00,71.14,1.7,0.023,10.32,2.78,13.89,0.0,0.128,2.5087,18.0,2021-04-19 02:00:00,2021-04-19 02:30:00,J13,J20187,16.000 OZ FRENCH SQ SHELF STK F,F3Y0772QRQQ110000X,8.0,2.0,52.0,104.0,0.0,0.0,93.67,241466.0,Fast Moving,J13,J20182,10.0,300.0
525,2021-04-19 02:00:00,160,J13,85.84,2021-04-19 00:00:00,71.14,1.7,0.023,10.32,2.78,13.89,0.0,0.128,2.5087,18.0,2021-04-19 02:00:00,2021-04-19 02:30:00,J13,J20189,16.000 OZ FRENCH SQ,F3Y0772QRQQ030005X,8.0,2.0,44.0,88.0,0.0,0.0,437.62,328725.0,Fast Moving,J13,J20182,10.0,300.0
526,2021-04-19 14:00:00,160,J13,81.56,2021-04-19 00:00:00,71.14,1.7,0.023,10.32,2.78,13.89,0.0,0.128,2.5087,18.0,2021-04-19 14:00:00,2021-04-19 14:30:00,J13,J20187,16.000 OZ FRENCH SQ SHELF STK F,F3Y0772QRQQ110000X,8.0,2.0,52.0,104.0,0.0,0.0,93.67,241466.0,Fast Moving,J13,J20187,11.0,350.0
527,2021-04-19 14:00:00,160,J13,81.56,2021-04-19 00:00:00,71.14,1.7,0.023,10.32,2.78,13.89,0.0,0.128,2.5087,18.0,2021-04-19 14:00:00,2021-04-19 14:30:00,J13,J20189,16.000 OZ FRENCH SQ,F3Y0772QRQQ030005X,8.0,2.0,44.0,88.0,0.0,0.0,437.62,328725.0,Fast Moving,J13,J20187,11.0,350.0
528,2021-04-19 22:00:00,160,J13,69.26,2021-04-19 00:00:00,71.14,1.7,0.023,10.32,2.78,13.89,0.0,0.128,2.5087,18.0,2021-04-19 22:00:00,2021-04-19 22:30:00,J13,J20187,16.000 OZ FRENCH SQ SHELF STK F,F3Y0772QRQQ110000X,8.0,2.0,52.0,104.0,0.0,0.0,93.67,241466.0,Fast Moving,J13,J20187,13.0,700.0
529,2021-04-19 22:00:00,160,J13,69.26,2021-04-19 00:00:00,71.14,1.7,0.023,10.32,2.78,13.89,0.0,0.128,2.5087,18.0,2021-04-19 22:00:00,2021-04-19 22:30:00,J13,J20189,16.000 OZ FRENCH SQ,F3Y0772QRQQ030005X,8.0,2.0,44.0,88.0,0.0,0.0,437.62,328725.0,Fast Moving,J13,J20187,13.0,700.0
530,2021-04-20 06:00:00,160,J13,83.4,2021-04-20 00:00:00,71.28,1.65,0.023,10.26,2.77,13.83,0.0,0.128,2.5073,16.0,2021-04-20 06:00:00,2021-04-20 06:30:00,J13,J20187,16.000 OZ FRENCH SQ SHELF STK F,F3Y0772QRQQ110000X,8.0,2.0,52.0,104.0,0.0,0.0,93.67,241466.0,Fast Moving,J13,J20187,13.0,200.0
531,2021-04-20 06:00:00,160,J13,83.4,2021-04-20 00:00:00,71.28,1.65,0.023,10.26,2.77,13.83,0.0,0.128,2.5073,16.0,2021-04-20 06:00:00,2021-04-20 06:30:00,J13,J20189,16.000 OZ FRENCH SQ,F3Y0772QRQQ030005X,8.0,2.0,44.0,88.0,0.0,0.0,437.62,328725.0,Fast Moving,J13,J20187,13.0,200.0
532,2021-04-20 18:00:00,160,J13,83.75,2021-04-20 00:00:00,71.28,1.65,0.023,10.26,2.77,13.83,0.0,0.128,2.5073,16.0,2021-04-20 18:00:00,2021-04-20 18:30:00,J13,J20187,16.000 OZ FRENCH SQ SHELF STK F,F3Y0772QRQQ110000X,8.0,2.0,52.0,104.0,0.0,0.0,93.67,241466.0,Fast Moving,J13,J20187,11.0,300.0
533,2021-04-20 18:00:00,160,J13,83.75,2021-04-20 00:00:00,71.28,1.65,0.023,10.26,2.77,13.83,0.0,0.128,2.5073,16.0,2021-04-20 18:00:00,2021-04-20 18:30:00,J13,J20189,16.000 OZ FRENCH SQ,F3Y0772QRQQ030005X,8.0,2.0,44.0,88.0,0.0,0.0,437.62,328725.0,Fast Moving,J13,J20187,11.0,300.0
534,2021-04-21 00:00:00,160,J13,87.5,2021-04-21 00:00:00,71.36,1.72,0.023,10.19,2.75,13.77,0.0,0.128,2.5057,17.0,2021-04-21 00:00:00,2021-04-21 00:30:00,J13,J20187,16.000 OZ FRENCH SQ SHELF STK F,F3Y0772QRQQ110000X,8.0,2.0,52.0,104.0,0.0,0.0,93.67,241466.0,Fast Moving,J13,J20187,10.0,350.0
535,2021-04-21 00:00:00,160,J13,87.5,2021-04-21 00:00:00,71.36,1.72,0.023,10.19,2.75,13.77,0.0,0.128,2.5057,17.0,2021-04-21 00:00:00,2021-04-21 00:30:00,J13,J20189,16.000 OZ FRENCH SQ,F3Y0772QRQQ030005X,8.0,2.0,44.0,88.0,0.0,0.0,437.62,328725.0,Fast Moving,J13,J20187,10.0,350.0
536,2021-04-21 12:00:00,160,J13,90.28,2021-04-21 00:00:00,71.36,1.72,0.023,10.19,2.75,13.77,0.0,0.128,2.5057,17.0,2021-04-21 12:00:00,2021-04-21 12:30:00,J13,J20189,16.000 OZ FRENCH SQ,F3Y0772QRQQ030005X,8.0,2.0,44.0,88.0,0.0,0.0,437.62,328725.0,Fast Moving,J13,J20187,8.0,300.0
537,2021-04-22 02:00:00,160,J13,81.81,2021-04-22 00:00:00,71.3,1.72,0.023,10.16,2.8,13.85,0.0,0.13,2.5071,18.0,2021-04-22 02:00:00,2021-04-22 02:30:00,J13,J20189,16.000 OZ FRENCH SQ,F3Y0772QRQQ030005X,8.0,2.0,44.0,88.0,0.0,0.0,437.62,328725.0,Fast Moving,J13,J20187,10.0,250.0
538,2021-04-22 04:00:00,160,J13,85.53,2021-04-22 00:00:00,71.3,1.72,0.023,10.16,2.8,13.85,0.0,0.13,2.5071,18.0,2021-04-22 04:00:00,2021-04-22 04:30:00,J13,J20189,16.000 OZ FRENCH SQ,F3Y0772QRQQ030005X,8.0,2.0,44.0,88.0,0.0,0.0,437.62,328725.0,Fast Moving,J13,J20187,8.0,300.0
539,2021-04-22 10:00:00,160,J13,90.9,2021-04-22 00:00:00,71.3,1.72,0.023,10.16,2.8,13.85,0.0,0.13,2.5071,18.0,2021-04-22 10:00:00,2021-04-22 10:30:00,J13,J20189,16.000 OZ FRENCH SQ,F3Y0772QRQQ030005X,8.0,2.0,44.0,88.0,0.0,0.0,437.62,328725.0,Fast Moving,J13,J20187,17.0,300.0
540,2021-04-22 22:00:00,160,J13,75.24,2021-04-22 00:00:00,71.3,1.72,0.023,10.16,2.8,13.85,0.0,0.13,2.5071,18.0,2021-04-22 22:00:00,2021-04-22 22:30:00,J13,J20189,16.000 OZ FRENCH SQ,F3Y0772QRQQ030005X,8.0,2.0,44.0,88.0,0.0,0.0,437.62,328725.0,Fast Moving,J13,J20189,6.0,250.0
541,2021-04-23 22:00:00,160,J13,87.04,2021-04-23 00:00:00,71.26,1.69,0.023,10.18,2.8,13.89,0.0,0.128,2.5066,17.0,2021-04-23 22:00:00,2021-04-23 22:30:00,J13,J20189,16.000 OZ FRENCH SQ,F3Y0772QRQQ030005X,8.0,2.0,44.0,88.0,0.0,0.0,437.62,328725.0,Fast Moving,J13,J20187,11.0,300.0
542,2021-04-24 00:00:00,160,J13,63.92,2021-04-24 00:00:00,71.29,1.71,0.023,10.12,2.8,13.87,0.0,0.126,2.5067,17.0,2021-04-24 00:00:00,2021-04-24 00:30:00,J13,J20189,16.000 OZ FRENCH SQ,F3Y0772QRQQ030005X,8.0,2.0,44.0,88.0,0.0,0.0,437.62,328725.0,Fast Moving,J13,J20187,12.0,200.0
543,2021-04-24 20:00:00,160,J13,82.22,2021-04-24 00:00:00,71.29,1.71,0.023,10.12,2.8,13.87,0.0,0.126,2.5067,17.0,2021-04-24 20:00:00,2021-04-24 20:30:00,J13,J20189,16.000 OZ FRENCH SQ,F3Y0772QRQQ030005X,8.0,2.0,44.0,88.0,0.0,0.0,437.62,328725.0,Fast Moving,J13,J20309,15.0,300.0
544,2021-04-24 22:00:00,160,J13,77.58,2021-04-24 00:00:00,71.29,1.71,0.023,10.12,2.8,13.87,0.0,0.126,2.5067,17.0,2021-04-24 22:00:00,2021-04-24 22:30:00,J13,J20189,16.000 OZ FRENCH SQ,F3Y0772QRQQ030005X,8.0,2.0,44.0,88.0,0.0,0.0,437.62,328725.0,Fast Moving,J13,J20309,14.0,250.0
545,2021-04-25 04:00:00,160,J13,73.9,2021-04-25 00:00:00,71.34,1.69,0.023,10.14,2.74,13.88,0.0,0.128,2.5058,17.0,2021-04-25 04:00:00,2021-04-25 04:30:00,J13,J20189,16.000 OZ FRENCH SQ,F3Y0772QRQQ030005X,8.0,2.0,44.0,88.0,0.0,0.0,437.62,328725.0,Fast Moving,J13,J20309,38.0,1200.0
546,2021-04-26 10:00:00,160,J13,88.1,2021-04-26 00:00:00,71.28,1.7,0.023,10.15,2.71,13.9,0.0,0.129,2.5062,17.0,2021-04-26 10:00:00,2021-04-26 10:30:00,J13,J20189,16.000 OZ FRENCH SQ,F3Y0772QRQQ030005X,8.0,2.0,44.0,88.0,0.0,0.0,437.62,328725.0,Fast Moving,J13,J20359,18.0,500.0
547,2021-04-26 10:00:00,160,J13,88.1,2021-04-26 00:00:00,71.28,1.7,0.023,10.15,2.71,13.9,0.0,0.129,2.5062,17.0,2021-04-26 10:00:00,2021-04-26 10:30:00,J13,J20309,395 ML JAR-63 LUG(PRI.BOX)-EB40,F3Y0017QMPQ000001X,8.0,2.0,48.0,96.0,0.0,0.0,121.35,261034.0,Fast Moving,J13,J20359,18.0,500.0
548,2021-04-26 10:00:00,160,J13,88.1,2021-04-26 00:00:00,71.28,1.7,0.023,10.15,2.71,13.9,0.0,0.129,2.5062,17.0,2021-04-26 10:00:00,2021-04-26 10:30:00,J13,J20359,250 ML PG JAR DB-48,F3X0111QNTQ000002X,8.0,2.0,58.0,115.2,0.0,0.0,56.25,246463.0,,J13,J20359,18.0,500.0
549,2021-04-26 12:00:00,160,J13,0.0,2021-04-26 00:00:00,71.28,1.7,0.023,10.15,2.71,13.9,0.0,0.129,2.5062,17.0,2021-04-26 12:00:00,2021-04-26 12:30:00,J13,J20189,16.000 OZ FRENCH SQ,F3Y0772QRQQ030005X,8.0,2.0,44.0,88.0,0.0,0.0,437.62,328725.0,Fast Moving,J13,J20359,14.0,350.0
550,2021-04-26 12:00:00,160,J13,0.0,2021-04-26 00:00:00,71.28,1.7,0.023,10.15,2.71,13.9,0.0,0.129,2.5062,17.0,2021-04-26 12:00:00,2021-04-26 12:30:00,J13,J20309,395 ML JAR-63 LUG(PRI.BOX)-EB40,F3Y0017QMPQ000001X,8.0,2.0,48.0,96.0,0.0,0.0,121.35,261034.0,Fast Moving,J13,J20359,14.0,350.0
551,2021-04-26 12:00:00,160,J13,0.0,2021-04-26 00:00:00,71.28,1.7,0.023,10.15,2.71,13.9,0.0,0.129,2.5062,17.0,2021-04-26 12:00:00,2021-04-26 12:30:00,J13,J20359,250 ML PG JAR DB-48,F3X0111QNTQ000002X,8.0,2.0,58.0,115.2,0.0,0.0,56.25,246463.0,,J13,J20359,14.0,350.0
552,2021-04-28 02:00:00,160,J13,86.91,2021-04-28 00:00:00,71.31,1.69,0.023,10.13,2.68,13.93,0.0,0.134,2.5052,17.0,2021-04-28 02:00:00,2021-04-28 02:30:00,J13,J20189,16.000 OZ FRENCH SQ,F3Y0772QRQQ030005X,8.0,2.0,44.0,88.0,0.0,0.0,437.62,328725.0,Fast Moving,J13,J20359,12.0,200.0
553,2021-04-28 02:00:00,160,J13,86.91,2021-04-28 00:00:00,71.31,1.69,0.023,10.13,2.68,13.93,0.0,0.134,2.5052,17.0,2021-04-28 02:00:00,2021-04-28 02:30:00,J13,J20309,395 ML JAR-63 LUG(PRI.BOX)-EB40,F3Y0017QMPQ000001X,8.0,2.0,48.0,96.0,0.0,0.0,121.35,261034.0,Fast Moving,J13,J20359,12.0,200.0
554,2021-04-28 06:00:00,160,J13,89.79,2021-04-28 00:00:00,71.31,1.69,0.023,10.13,2.68,13.93,0.0,0.134,2.5052,17.0,2021-04-28 06:00:00,2021-04-28 06:30:00,J13,J20189,16.000 OZ FRENCH SQ,F3Y0772QRQQ030005X,8.0,2.0,44.0,88.0,0.0,0.0,437.62,328725.0,Fast Moving,J13,J20384,27.0,400.0
555,2021-04-28 06:00:00,160,J13,89.79,2021-04-28 00:00:00,71.31,1.69,0.023,10.13,2.68,13.93,0.0,0.134,2.5052,17.0,2021-04-28 06:00:00,2021-04-28 06:30:00,J13,J20309,395 ML JAR-63 LUG(PRI.BOX)-EB40,F3Y0017QMPQ000001X,8.0,2.0,48.0,96.0,0.0,0.0,121.35,261034.0,Fast Moving,J13,J20384,27.0,400.0
556,2021-04-28 06:00:00,160,J13,89.79,2021-04-28 00:00:00,71.31,1.69,0.023,10.13,2.68,13.93,0.0,0.134,2.5052,17.0,2021-04-28 06:00:00,2021-04-28 06:30:00,J13,J20384,250 ML GD JAR(PRI.BOX) -EB48 (3 PLY BOX),F3X0016QMLQ000002X,8.0,2.0,87.0,173.77,0.0,0.0,51.41,185390.0,Fast Moving,J13,J20384,27.0,400.0
557,2021-05-02 04:00:00,160,J13,92.31,2021-05-02 00:00:00,71.09,1.68,0.024,10.25,2.78,13.92,0.0,0.133,2.5088,13.0,2021-05-02 04:00:00,2021-05-02 04:30:00,J13,J18720,500 ML PGL SHINE EB-30,F3Y0252ANBQ030003X,10.0,2.0,55.0,110.0,0.0,0.0,480.0,905766.0,,J13,J18720,10.0,350.0
558,2021-05-02 08:00:00,160,J13,47.33,2021-05-02 00:00:00,71.09,1.68,0.024,10.25,2.78,13.92,0.0,0.133,2.5088,13.0,2021-05-02 08:00:00,2021-05-02 08:30:00,J13,J18720,500 ML PGL SHINE EB-30,F3Y0252ANBQ030003X,10.0,2.0,55.0,110.0,0.0,0.0,480.0,905766.0,,J13,J18720,10.0,400.0
559,2021-05-02 12:00:00,160,J13,64.42,2021-05-02 00:00:00,71.09,1.68,0.024,10.25,2.78,13.92,0.0,0.133,2.5088,13.0,2021-05-02 12:00:00,2021-05-02 12:30:00,J13,J18720,500 ML PGL SHINE EB-30,F3Y0252ANBQ030003X,10.0,2.0,55.0,110.0,0.0,0.0,480.0,905766.0,,J13,J18720,36.0,1600.0
560,2021-05-02 20:00:00,160,J13,76.24,2021-05-02 00:00:00,71.09,1.68,0.024,10.25,2.78,13.92,0.0,0.133,2.5088,13.0,2021-05-02 20:00:00,2021-05-02 20:30:00,J13,J18720,500 ML PGL SHINE EB-30,F3Y0252ANBQ030003X,10.0,2.0,55.0,110.0,0.0,0.0,480.0,905766.0,,J13,J18720,11.0,350.0
561,2021-05-03 00:00:00,160,J13,86.07,2021-05-03 00:00:00,71.4,1.63,0.026000000000000002,10.13,2.77,13.88,0.0,0.127,2.5076,20.0,2021-05-03 00:00:00,2021-05-03 00:30:00,J13,J19262,180 ML 8848 VODKA BOTTLE - EB45,F3W0226QHTQ000001X,8.0,2.0,52.0,104.0,0.0,0.0,385.85,1400570.0,Fast Moving,J13,J18720,10.0,400.0
562,2021-05-03 16:00:00,160,J13,84.0,2021-05-03 00:00:00,71.4,1.63,0.026000000000000002,10.13,2.77,13.88,0.0,0.127,2.5076,20.0,2021-05-03 16:00:00,2021-05-03 16:30:00,J13,J19262,180 ML 8848 VODKA BOTTLE - EB45,F3W0226QHTQ000001X,8.0,2.0,52.0,104.0,0.0,0.0,385.85,1400570.0,Fast Moving,J13,J19262,17.0,1000.0
563,2021-05-03 22:00:00,160,J13,80.95,2021-05-03 00:00:00,71.4,1.63,0.026000000000000002,10.13,2.77,13.88,0.0,0.127,2.5076,20.0,2021-05-03 22:00:00,2021-05-03 22:30:00,J13,J19262,180 ML 8848 VODKA BOTTLE - EB45,F3W0226QHTQ000001X,8.0,2.0,52.0,104.0,0.0,0.0,385.85,1400570.0,Fast Moving,J13,J19262,15.0,1000.0
564,2021-05-04 04:00:00,160,J13,90.7,2021-05-04 00:00:00,71.27,1.66,0.025,10.24,2.78,13.79,0.0,0.127,2.5075,18.0,2021-05-04 04:00:00,2021-05-04 04:30:00,J13,J19893,330 ML CHANGODAR BOTTLE - DB24,F2X0272QNPQ000001X,8.0,2.0,37.0,73.6,0.0,0.0,110.71,330784.0,Non Moving,J13,J19999,22.0,1000.0
565,2021-05-04 04:00:00,160,J13,90.7,2021-05-04 00:00:00,71.27,1.66,0.025,10.24,2.78,13.79,0.0,0.127,2.5075,18.0,2021-05-04 04:00:00,2021-05-04 04:30:00,J13,J19994,200 ML SWAMI EB-35,F3W0469QHPQ030001X,10.0,2.0,63.0,125.0,0.0,0.0,50.0,0.0,Fast Moving,J13,J19999,22.0,1000.0
566,2021-05-04 04:00:00,160,J13,90.7,2021-05-04 00:00:00,71.27,1.66,0.025,10.24,2.78,13.79,0.0,0.127,2.5075,18.0,2021-05-04 04:00:00,2021-05-04 04:30:00,J13,J19999,11.5 OZ TAPERED ROUND GRINDER,F3X1139QHQQ030001X,8.0,2.0,44.0,88.0,0.0,0.0,349.27,1555309.0,Fast Moving,J13,J19999,22.0,1000.0
567,2021-05-04 10:00:00,160,J13,75.05,2021-05-04 00:00:00,71.27,1.66,0.025,10.24,2.78,13.79,0.0,0.127,2.5075,18.0,2021-05-04 10:00:00,2021-05-04 10:30:00,J13,J19893,330 ML CHANGODAR BOTTLE - DB24,F2X0272QNPQ000001X,8.0,2.0,37.0,73.6,0.0,0.0,110.71,330784.0,Non Moving,J13,J19999,27.0,700.0
568,2021-05-04 10:00:00,160,J13,75.05,2021-05-04 00:00:00,71.27,1.66,0.025,10.24,2.78,13.79,0.0,0.127,2.5075,18.0,2021-05-04 10:00:00,2021-05-04 10:30:00,J13,J19994,200 ML SWAMI EB-35,F3W0469QHPQ030001X,10.0,2.0,63.0,125.0,0.0,0.0,50.0,0.0,Fast Moving,J13,J19999,27.0,700.0
569,2021-05-04 10:00:00,160,J13,75.05,2021-05-04 00:00:00,71.27,1.66,0.025,10.24,2.78,13.79,0.0,0.127,2.5075,18.0,2021-05-04 10:00:00,2021-05-04 10:30:00,J13,J19999,11.5 OZ TAPERED ROUND GRINDER,F3X1139QHQQ030001X,8.0,2.0,44.0,88.0,0.0,0.0,349.27,1555309.0,Fast Moving,J13,J19999,27.0,700.0
570,2021-05-04 18:00:00,160,J13,95.24,2021-05-04 00:00:00,71.27,1.66,0.025,10.24,2.78,13.79,0.0,0.127,2.5075,18.0,2021-05-04 18:00:00,2021-05-04 18:30:00,J13,J19893,330 ML CHANGODAR BOTTLE - DB24,F2X0272QNPQ000001X,8.0,2.0,37.0,73.6,0.0,0.0,110.71,330784.0,Non Moving,J13,J19999,26.0,900.0
571,2021-05-04 18:00:00,160,J13,95.24,2021-05-04 00:00:00,71.27,1.66,0.025,10.24,2.78,13.79,0.0,0.127,2.5075,18.0,2021-05-04 18:00:00,2021-05-04 18:30:00,J13,J19994,200 ML SWAMI EB-35,F3W0469QHPQ030001X,10.0,2.0,63.0,125.0,0.0,0.0,50.0,0.0,Fast Moving,J13,J19999,26.0,900.0
572,2021-05-04 18:00:00,160,J13,95.24,2021-05-04 00:00:00,71.27,1.66,0.025,10.24,2.78,13.79,0.0,0.127,2.5075,18.0,2021-05-04 18:00:00,2021-05-04 18:30:00,J13,J19999,11.5 OZ TAPERED ROUND GRINDER,F3X1139QHQQ030001X,8.0,2.0,44.0,88.0,0.0,0.0,349.27,1555309.0,Fast Moving,J13,J19999,26.0,900.0
573,2021-05-05 02:00:00,160,J13,90.48,2021-05-05 00:00:00,71.24,1.68,0.023,10.28,2.71,13.84,0.0,0.129,2.5077,17.0,,,,,,,,,,,,,,,,J13,J20467,14.0,300.0
574,2021-05-05 16:00:00,160,J13,90.7,2021-05-05 00:00:00,71.24,1.68,0.023,10.28,2.71,13.84,0.0,0.129,2.5077,17.0,2021-05-05 16:00:00,2021-05-05 16:30:00,J13,J20503,750 ML PGL WATER BOTTLE EB-24,F2Z0281QNTQ000001X,6.0,2.0,19.0,38.4,0.0,0.0,80.0,151994.0,Fast Moving,J13,J20467,21.0,1100.0
