Repository: RitwikKhandelwal/Piramal-Jambusar

File: 2. Efficiency/160tpd/1. Flat Files/Flat_File_Defect_Count_Modelling.csv (part 5 of 11)
,TimeStamp,Furnace,Line,DPR Eff,glass_properties_date,chem_comp_SiO2,chem_comp_Al2O3,chem_comp_Fe2O3,chem_comp_CaO,chem_comp_MgO,chem_comp_Na2O,chem_comp_K2O,chem_comp_SO3,physical_test_density_gm_cc,physical_test_seed_count_result,StartTime,EndTime,LineName_x,Number,Name,FGCode,NumberOfSection,NumberOfGob,GobCutPerMinute,ISMachineActualSpeed,GobWeightLow,GobWeightHigh,GlassDraw,PackedQunatity,Classification,LineName_y,JobNumber,DefectCountSum,SampleSizeSum
575,2021-05-05 18:00:00,160,J13,90.7,2021-05-05 00:00:00,71.24,1.68,0.023,10.28,2.71,13.84,0.0,0.129,2.5077,17.0,2021-05-05 18:00:00,2021-05-05 18:30:00,J13,J20503,750 ML PGL WATER BOTTLE EB-24,F2Z0281QNTQ000001X,6.0,2.0,19.0,38.4,0.0,0.0,80.0,151994.0,Fast Moving,J13,J20467,23.0,1300.0
576,2021-05-05 20:00:00,160,J13,90.7,2021-05-05 00:00:00,71.24,1.68,0.023,10.28,2.71,13.84,0.0,0.129,2.5077,17.0,2021-05-05 20:00:00,2021-05-05 20:30:00,J13,J20503,750 ML PGL WATER BOTTLE EB-24,F2Z0281QNTQ000001X,6.0,2.0,19.0,38.4,0.0,0.0,80.0,151994.0,Fast Moving,J13,J20467,20.0,1000.0
577,2021-05-06 10:00:00,160,J13,0.0,2021-05-06 00:00:00,71.3,1.67,0.024,10.36,2.6,13.82,0.0,0.129,2.5094,16.0,2021-05-06 10:00:00,2021-05-06 10:30:00,J13,J21093,200 ML OUDH ROUND JAR - EB40,F3W0233QHPQ020001M,8.0,2.0,57.0,114.4,0.0,0.0,48.33,122548.0,Fast Moving,J13,J21093,17.0,350.0
578,2021-05-06 10:00:00,160,J13,0.0,2021-05-06 00:00:00,71.3,1.67,0.024,10.36,2.6,13.82,0.0,0.129,2.5094,16.0,2021-05-06 10:00:00,2021-05-06 10:30:00,J13,J21095,200 ML JAR - UG EB-40,F3W0489QHPQ000001X,8.0,2.0,48.0,96.0,0.0,0.0,53.0,147750.0,Non Moving,J13,J21093,17.0,350.0
579,2021-05-06 10:00:00,160,J13,0.0,2021-05-06 00:00:00,71.3,1.67,0.024,10.36,2.6,13.82,0.0,0.129,2.5094,16.0,2021-05-06 10:00:00,2021-05-06 10:30:00,J13,J21101,500 ML PG JAR DB-24,F3Y0053QHTQ000002X,8.0,2.0,44.0,88.0,0.0,0.0,70.0,198270.0,,J13,J21093,17.0,350.0
580,2021-05-06 16:00:00,160,J13,67.2,2021-05-06 00:00:00,71.3,1.67,0.024,10.36,2.6,13.82,0.0,0.129,2.5094,16.0,2021-05-06 16:00:00,2021-05-06 16:30:00,J13,J21095,200 ML JAR - UG EB-40,F3W0489QHPQ000001X,8.0,2.0,48.0,96.0,0.0,0.0,53.0,147750.0,Non Moving,J13,J21093,15.0,450.0
581,2021-05-06 16:00:00,160,J13,67.2,2021-05-06 00:00:00,71.3,1.67,0.024,10.36,2.6,13.82,0.0,0.129,2.5094,16.0,2021-05-06 16:00:00,2021-05-06 16:30:00,J13,J21095,200 ML JAR - UG EB-40,F3W0489QHPQ000001X,8.0,2.0,48.0,96.0,0.0,0.0,53.0,147750.0,Non Moving,J13,J21093,14.0,350.0
582,2021-05-06 16:00:00,160,J13,67.2,2021-05-06 00:00:00,71.3,1.67,0.024,10.36,2.6,13.82,0.0,0.129,2.5094,16.0,2021-05-06 16:00:00,2021-05-06 16:30:00,J13,J21101,500 ML PG JAR DB-24,F3Y0053QHTQ000002X,8.0,2.0,44.0,88.0,0.0,0.0,70.0,198270.0,,J13,J21093,15.0,450.0
583,2021-05-06 16:00:00,160,J13,67.2,2021-05-06 00:00:00,71.3,1.67,0.024,10.36,2.6,13.82,0.0,0.129,2.5094,16.0,2021-05-06 16:00:00,2021-05-06 16:30:00,J13,J21101,500 ML PG JAR DB-24,F3Y0053QHTQ000002X,8.0,2.0,44.0,88.0,0.0,0.0,70.0,198270.0,,J13,J21093,14.0,350.0
584,2021-05-06 18:00:00,160,J13,78.6,2021-05-06 00:00:00,71.3,1.67,0.024,10.36,2.6,13.82,0.0,0.129,2.5094,16.0,2021-05-06 18:00:00,2021-05-06 18:30:00,J13,J21095,200 ML JAR - UG EB-40,F3W0489QHPQ000001X,8.0,2.0,48.0,96.0,0.0,0.0,53.0,147750.0,Non Moving,J13,J21093,12.0,300.0
585,2021-05-06 18:00:00,160,J13,78.6,2021-05-06 00:00:00,71.3,1.67,0.024,10.36,2.6,13.82,0.0,0.129,2.5094,16.0,2021-05-06 18:00:00,2021-05-06 18:30:00,J13,J21095,200 ML JAR - UG EB-40,F3W0489QHPQ000001X,8.0,2.0,48.0,96.0,0.0,0.0,53.0,147750.0,Non Moving,J13,J21093,11.0,300.0
586,2021-05-06 18:00:00,160,J13,78.6,2021-05-06 00:00:00,71.3,1.67,0.024,10.36,2.6,13.82,0.0,0.129,2.5094,16.0,2021-05-06 18:00:00,2021-05-06 18:30:00,J13,J21101,500 ML PG JAR DB-24,F3Y0053QHTQ000002X,8.0,2.0,44.0,88.0,0.0,0.0,70.0,198270.0,,J13,J21093,12.0,300.0
587,2021-05-06 18:00:00,160,J13,78.6,2021-05-06 00:00:00,71.3,1.67,0.024,10.36,2.6,13.82,0.0,0.129,2.5094,16.0,2021-05-06 18:00:00,2021-05-06 18:30:00,J13,J21101,500 ML PG JAR DB-24,F3Y0053QHTQ000002X,8.0,2.0,44.0,88.0,0.0,0.0,70.0,198270.0,,J13,J21093,11.0,300.0
588,2021-05-06 20:00:00,160,J13,88.42,2021-05-06 00:00:00,71.3,1.67,0.024,10.36,2.6,13.82,0.0,0.129,2.5094,16.0,2021-05-06 20:00:00,2021-05-06 20:30:00,J13,J21095,200 ML JAR - UG EB-40,F3W0489QHPQ000001X,8.0,2.0,48.0,96.0,0.0,0.0,53.0,147750.0,Non Moving,J13,J21093,13.0,400.0
589,2021-05-06 20:00:00,160,J13,88.42,2021-05-06 00:00:00,71.3,1.67,0.024,10.36,2.6,13.82,0.0,0.129,2.5094,16.0,2021-05-06 20:00:00,2021-05-06 20:30:00,J13,J21101,500 ML PG JAR DB-24,F3Y0053QHTQ000002X,8.0,2.0,44.0,88.0,0.0,0.0,70.0,198270.0,,J13,J21093,13.0,400.0
590,2021-05-07 00:00:00,160,J13,88.42,,,,,,,,,,,,2021-05-07 00:00:00,2021-05-07 00:30:00,J13,J21420,10 OZ RING NECK,F3X0267QHPQ030002X,8.0,2.0,41.0,82.29,0.0,0.0,377.65,870015.0,,J13,J21093,10.0,350.0
591,2021-05-07 00:00:00,160,J13,88.42,,,,,,,,,,,,2021-05-07 00:00:00,2021-05-07 00:30:00,J13,J21516,16.000 OZ FRENCH SQ,F3Y0772QRQQ030005X,8.0,2.0,44.0,88.0,0.0,0.0,550.66,929724.0,Fast Moving,J13,J21093,10.0,350.0
592,2021-05-07 22:00:00,160,J13,71.58,,,,,,,,,,,,2021-05-07 22:00:00,2021-05-07 22:30:00,J13,J21420,10 OZ RING NECK,F3X0267QHPQ030002X,8.0,2.0,41.0,82.29,0.0,0.0,377.65,870015.0,,J13,J21516,8.0,250.0
593,2021-05-07 22:00:00,160,J13,71.58,,,,,,,,,,,,2021-05-07 22:00:00,2021-05-07 22:30:00,J13,J21516,16.000 OZ FRENCH SQ,F3Y0772QRQQ030005X,8.0,2.0,44.0,88.0,0.0,0.0,550.66,929724.0,Fast Moving,J13,J21516,8.0,250.0
594,2021-05-08 02:00:00,160,J13,0.0,2021-05-08 00:00:00,71.53,1.6,0.024,10.0,2.65,13.96,0.0,0.133,2.5041,17.0,,,,,,,,,,,,,,,,J13,J22136,9.0,200.0
595,2021-05-08 08:00:00,160,J13,58.95,2021-05-08 00:00:00,71.53,1.6,0.024,10.0,2.65,13.96,0.0,0.133,2.5041,17.0,,,,,,,,,,,,,,,,J13,J22136,10.0,300.0
596,2021-05-08 12:00:00,160,J13,74.67,2021-05-08 00:00:00,71.53,1.6,0.024,10.0,2.65,13.96,0.0,0.133,2.5041,17.0,,,,,,,,,,,,,,,,J13,J22136,9.0,200.0
597,2021-05-08 18:00:00,160,J13,78.6,2021-05-08 00:00:00,71.53,1.6,0.024,10.0,2.65,13.96,0.0,0.133,2.5041,17.0,,,,,,,,,,,,,,,,J13,J22136,13.0,300.0
598,2021-05-08 18:00:00,160,J13,78.6,2021-05-08 00:00:00,71.53,1.6,0.024,10.0,2.65,13.96,0.0,0.133,2.5041,17.0,,,,,,,,,,,,,,,,J13,J22136,13.0,250.0
599,2021-05-08 20:00:00,160,J13,78.6,2021-05-08 00:00:00,71.53,1.6,0.024,10.0,2.65,13.96,0.0,0.133,2.5041,17.0,,,,,,,,,,,,,,,,J13,J22136,11.0,300.0
600,2021-05-08 20:00:00,160,J13,78.6,2021-05-08 00:00:00,71.53,1.6,0.024,10.0,2.65,13.96,0.0,0.133,2.5041,17.0,,,,,,,,,,,,,,,,J13,J22136,10.0,500.0
601,2021-05-07 12:00:00,160,J13,0.0,,,,,,,,,,,,2021-05-07 12:00:00,2021-05-07 12:30:00,J13,J21420,10 OZ RING NECK,F3X0267QHPQ030002X,8.0,2.0,41.0,82.29,0.0,0.0,377.65,870015.0,,J13,J21516,10.0,200.0
602,2021-05-07 12:00:00,160,J13,0.0,,,,,,,,,,,,2021-05-07 12:00:00,2021-05-07 12:30:00,J13,J21420,10 OZ RING NECK,F3X0267QHPQ030002X,8.0,2.0,41.0,82.29,0.0,0.0,377.65,870015.0,,J13,J21516,10.0,300.0
603,2021-05-07 12:00:00,160,J13,0.0,,,,,,,,,,,,2021-05-07 12:00:00,2021-05-07 12:30:00,J13,J21516,16.000 OZ FRENCH SQ,F3Y0772QRQQ030005X,8.0,2.0,44.0,88.0,0.0,0.0,550.66,929724.0,Fast Moving,J13,J21516,10.0,200.0
604,2021-05-07 12:00:00,160,J13,0.0,,,,,,,,,,,,2021-05-07 12:00:00,2021-05-07 12:30:00,J13,J21516,16.000 OZ FRENCH SQ,F3Y0772QRQQ030005X,8.0,2.0,44.0,88.0,0.0,0.0,550.66,929724.0,Fast Moving,J13,J21516,10.0,300.0
605,2021-05-09 16:00:00,160,J13,73.22,2021-05-09 00:00:00,71.58,1.67,0.025,10.05,2.61,13.78,0.0,0.136,2.5041,17.0,2021-05-09 16:00:00,2021-05-09 16:30:00,J13,J22711,100 ML HC TREASURE OF LOVE - DB40,F3V0204QJPQ000001M,5.0,2.0,35.0,70.0,0.0,0.0,14.23,50654.0,Non Moving,J13,J22706,14.0,350.0
606,2021-05-09 16:00:00,160,J13,73.22,2021-05-09 00:00:00,71.58,1.67,0.025,10.05,2.61,13.78,0.0,0.136,2.5041,17.0,2021-05-09 16:00:00,2021-05-09 16:30:00,J13,J22719,100 ML ANO - EB60,F3V0392QJTQ000001M,5.0,2.0,34.0,67.53,0.0,0.0,17.99,57219.0,Fast Moving,J13,J22706,14.0,350.0
607,2021-05-09 18:00:00,160,J13,88.14,2021-05-09 00:00:00,71.58,1.67,0.025,10.05,2.61,13.78,0.0,0.136,2.5041,17.0,2021-05-09 18:00:00,2021-05-09 18:30:00,J13,J22711,100 ML HC TREASURE OF LOVE - DB40,F3V0204QJPQ000001M,5.0,2.0,35.0,70.0,0.0,0.0,14.23,50654.0,Non Moving,J13,J22706,14.0,250.0
608,2021-05-09 18:00:00,160,J13,88.14,2021-05-09 00:00:00,71.58,1.67,0.025,10.05,2.61,13.78,0.0,0.136,2.5041,17.0,2021-05-09 18:00:00,2021-05-09 18:30:00,J13,J22711,100 ML HC TREASURE OF LOVE - DB40,F3V0204QJPQ000001M,5.0,2.0,35.0,70.0,0.0,0.0,14.23,50654.0,Non Moving,J13,J22707,13.0,250.0
609,2021-05-09 18:00:00,160,J13,88.14,2021-05-09 00:00:00,71.58,1.67,0.025,10.05,2.61,13.78,0.0,0.136,2.5041,17.0,2021-05-09 18:00:00,2021-05-09 18:30:00,J13,J22719,100 ML ANO - EB60,F3V0392QJTQ000001M,5.0,2.0,34.0,67.53,0.0,0.0,17.99,57219.0,Fast Moving,J13,J22706,14.0,250.0
610,2021-05-09 18:00:00,160,J13,88.14,2021-05-09 00:00:00,71.58,1.67,0.025,10.05,2.61,13.78,0.0,0.136,2.5041,17.0,2021-05-09 18:00:00,2021-05-09 18:30:00,J13,J22719,100 ML ANO - EB60,F3V0392QJTQ000001M,5.0,2.0,34.0,67.53,0.0,0.0,17.99,57219.0,Fast Moving,J13,J22707,13.0,250.0
611,2021-05-09 20:00:00,160,J13,88.14,2021-05-09 00:00:00,71.58,1.67,0.025,10.05,2.61,13.78,0.0,0.136,2.5041,17.0,2021-05-09 20:00:00,2021-05-09 20:30:00,J13,J22711,100 ML HC TREASURE OF LOVE - DB40,F3V0204QJPQ000001M,5.0,2.0,35.0,70.0,0.0,0.0,14.23,50654.0,Non Moving,J13,J22707,25.0,450.0
612,2021-05-09 20:00:00,160,J13,88.14,2021-05-09 00:00:00,71.58,1.67,0.025,10.05,2.61,13.78,0.0,0.136,2.5041,17.0,2021-05-09 20:00:00,2021-05-09 20:30:00,J13,J22711,100 ML HC TREASURE OF LOVE - DB40,F3V0204QJPQ000001M,5.0,2.0,35.0,70.0,0.0,0.0,14.23,50654.0,Non Moving,J13,J22707,20.0,300.0
613,2021-05-09 20:00:00,160,J13,88.14,2021-05-09 00:00:00,71.58,1.67,0.025,10.05,2.61,13.78,0.0,0.136,2.5041,17.0,2021-05-09 20:00:00,2021-05-09 20:30:00,J13,J22719,100 ML ANO - EB60,F3V0392QJTQ000001M,5.0,2.0,34.0,67.53,0.0,0.0,17.99,57219.0,Fast Moving,J13,J22707,25.0,450.0
614,2021-05-09 20:00:00,160,J13,88.14,2021-05-09 00:00:00,71.58,1.67,0.025,10.05,2.61,13.78,0.0,0.136,2.5041,17.0,2021-05-09 20:00:00,2021-05-09 20:30:00,J13,J22719,100 ML ANO - EB60,F3V0392QJTQ000001M,5.0,2.0,34.0,67.53,0.0,0.0,17.99,57219.0,Fast Moving,J13,J22707,20.0,300.0
615,2021-05-10 02:00:00,160,J13,92.47,2021-05-10 00:00:00,71.55,1.66,0.025,9.97,2.78,13.84,0.0,0.127,2.5047,16.0,,,,,,,,,,,,,,,,J13,J23198,9.0,300.0
616,2021-05-14 12:00:00,160,J13,80.79,2021-05-14 00:00:00,71.2,1.71,0.023,10.25,2.75,13.91,0.0,0.127,2.5079,17.0,2021-05-14 12:00:00,2021-05-14 12:30:00,J13,J19561,660 ML VEEN WAVE 66 - EB20,F3Y0002QNLQ030001X,10.0,2.0,45.0,90.0,0.0,0.0,152.86,125381.0,Fast Moving,J13,J20662,18.0,400.0
617,2021-05-14 12:00:00,160,J13,80.79,2021-05-14 00:00:00,71.2,1.71,0.023,10.25,2.75,13.91,0.0,0.127,2.5079,17.0,2021-05-14 12:00:00,2021-05-14 12:30:00,J13,J20662,500 ML MARASCA - DB24,F3Y0151QNPQ000001X,6.0,2.0,32.0,63.0,0.0,0.0,58.17,52494.0,Fast Moving,J13,J20662,18.0,400.0
618,2021-05-14 16:00:00,160,J13,0.0,2021-05-14 00:00:00,71.2,1.71,0.023,10.25,2.75,13.91,0.0,0.127,2.5079,17.0,2021-05-14 16:00:00,2021-05-14 16:30:00,J13,J19561,660 ML VEEN WAVE 66 - EB20,F3Y0002QNLQ030001X,10.0,2.0,45.0,90.0,0.0,0.0,152.86,125381.0,Fast Moving,J13,J20662,15.0,450.0
619,2021-05-14 16:00:00,160,J13,0.0,2021-05-14 00:00:00,71.2,1.71,0.023,10.25,2.75,13.91,0.0,0.127,2.5079,17.0,2021-05-14 16:00:00,2021-05-14 16:30:00,J13,J20662,500 ML MARASCA - DB24,F3Y0151QNPQ000001X,6.0,2.0,32.0,63.0,0.0,0.0,58.17,52494.0,Fast Moving,J13,J20662,15.0,450.0
620,2021-05-14 20:00:00,160,J13,66.67,2021-05-14 00:00:00,71.2,1.71,0.023,10.25,2.75,13.91,0.0,0.127,2.5079,17.0,2021-05-14 20:00:00,2021-05-14 20:30:00,J13,J19561,660 ML VEEN WAVE 66 - EB20,F3Y0002QNLQ030001X,10.0,2.0,45.0,90.0,0.0,0.0,152.86,125381.0,Fast Moving,J13,J20662,15.0,500.0
621,2021-05-14 20:00:00,160,J13,66.67,2021-05-14 00:00:00,71.2,1.71,0.023,10.25,2.75,13.91,0.0,0.127,2.5079,17.0,2021-05-14 20:00:00,2021-05-14 20:30:00,J13,J20662,500 ML MARASCA - DB24,F3Y0151QNPQ000001X,6.0,2.0,32.0,63.0,0.0,0.0,58.17,52494.0,Fast Moving,J13,J20662,15.0,500.0
622,2021-05-16 12:00:00,160,J13,89.29,2021-05-16 00:00:00,71.26,1.71,0.023,10.22,2.73,13.87,0.0,0.127,2.5081,18.0,2021-05-16 12:00:00,2021-05-16 12:30:00,J13,J20665,180 ML 8848 VODKA BOTTLE - EB45,F3W0226QHTQ000001X,8.0,2.0,52.0,104.0,0.0,0.0,218.02,878524.0,Fast Moving,J13,J20665,26.0,1100.0
623,2021-05-21 04:00:00,160,J13,90.4,2021-05-21 00:00:00,71.36,1.67,0.023,10.04,2.74,13.86,0.0,0.132,2.5064,17.0,2021-05-21 04:00:00,2021-05-21 04:30:00,J13,J20665,180 ML 8848 VODKA BOTTLE - EB45,F3W0226QHTQ000001X,8.0,2.0,52.0,104.0,0.0,0.0,218.02,878524.0,Fast Moving,J13,J20665,11.0,250.0
624,2021-05-23 16:00:00,160,J13,65.16,2021-05-23 00:00:00,71.5,1.64,0.023,9.94,2.73,13.88,0.0,0.134,2.5044,17.0,2021-05-23 16:00:00,2021-05-23 16:30:00,J13,J20849,16.000 OZ BSTN RD 35 PC PACK FLINT,F3Y0134QRQQ000007X,8.0,2.0,52.0,104.0,0.0,0.0,65.53,155344.0,Fast Moving,J13,J20849,12.0,350.0
625,2021-05-23 16:00:00,160,J13,65.16,2021-05-23 00:00:00,71.5,1.64,0.023,9.94,2.73,13.88,0.0,0.134,2.5044,17.0,2021-05-23 16:00:00,2021-05-23 16:30:00,J13,J20850,16.000 OZ BSTN RD SHELF STK F-EB60,F3Y0134QRQQ000002X,8.0,2.0,52.0,104.0,0.0,0.0,86.47,214403.0,Fast Moving,J13,J20849,12.0,350.0
626,2021-05-23 16:00:00,160,J13,65.16,2021-05-23 00:00:00,71.5,1.64,0.023,9.94,2.73,13.88,0.0,0.134,2.5044,17.0,2021-05-23 16:00:00,2021-05-23 16:30:00,J13,J20851,16 OZ BOSTON ROUND SHELF STK F-EB12,F3Y0134QRQQ000001X,8.0,2.0,52.0,104.0,0.0,0.0,199.23,289368.0,Fast Moving,J13,J20849,12.0,350.0
627,2021-05-25 00:00:00,160,J13,95.74,2021-05-25 00:00:00,71.48,1.68,0.024,10.07,2.68,13.85,0.0,0.133,2.5052,23.0,2021-05-25 00:00:00,2021-05-25 00:30:00,J13,J20851,16 OZ BOSTON ROUND SHELF STK F-EB12,F3Y0134QRQQ000001X,8.0,2.0,52.0,104.0,0.0,0.0,199.23,289368.0,Fast Moving,J13,J20850,7.0,250.0
628,2021-05-25 00:00:00,160,J13,95.74,2021-05-25 00:00:00,71.48,1.68,0.024,10.07,2.68,13.85,0.0,0.133,2.5052,23.0,2021-05-25 00:00:00,2021-05-25 00:30:00,J13,J20851,16 OZ BOSTON ROUND SHELF STK F-EB12,F3Y0134QRQQ000001X,8.0,2.0,52.0,104.0,0.0,0.0,199.23,289368.0,Fast Moving,J13,J20850,10.0,350.0
629,2021-05-25 02:00:00,160,J13,90.43,2021-05-25 00:00:00,71.48,1.68,0.024,10.07,2.68,13.85,0.0,0.133,2.5052,23.0,2021-05-25 02:00:00,2021-05-25 02:30:00,J13,J20851,16 OZ BOSTON ROUND SHELF STK F-EB12,F3Y0134QRQQ000001X,8.0,2.0,52.0,104.0,0.0,0.0,199.23,289368.0,Fast Moving,J13,J20850,10.0,250.0
630,2021-05-25 10:00:00,160,J13,90.43,2021-05-25 00:00:00,71.48,1.68,0.024,10.07,2.68,13.85,0.0,0.133,2.5052,23.0,2021-05-25 10:00:00,2021-05-25 10:30:00,J13,J20851,16 OZ BOSTON ROUND SHELF STK F-EB12,F3Y0134QRQQ000001X,8.0,2.0,52.0,104.0,0.0,0.0,199.23,289368.0,Fast Moving,J13,J20850,11.0,350.0
631,2021-05-25 18:00:00,160,J13,85.21,2021-05-25 00:00:00,71.48,1.68,0.024,10.07,2.68,13.85,0.0,0.133,2.5052,23.0,2021-05-25 18:00:00,2021-05-25 18:30:00,J13,J20851,16 OZ BOSTON ROUND SHELF STK F-EB12,F3Y0134QRQQ000001X,8.0,2.0,52.0,104.0,0.0,0.0,199.23,289368.0,Fast Moving,J13,J20850,8.0,250.0
632,2021-05-25 20:00:00,160,J13,86.1,2021-05-25 00:00:00,71.48,1.68,0.024,10.07,2.68,13.85,0.0,0.133,2.5052,23.0,2021-05-25 20:00:00,2021-05-25 20:30:00,J13,J20851,16 OZ BOSTON ROUND SHELF STK F-EB12,F3Y0134QRQQ000001X,8.0,2.0,52.0,104.0,0.0,0.0,199.23,289368.0,Fast Moving,J13,J20850,5.0,300.0
633,2021-05-25 22:00:00,160,J13,89.69,2021-05-25 00:00:00,71.48,1.68,0.024,10.07,2.68,13.85,0.0,0.133,2.5052,23.0,2021-05-25 22:00:00,2021-05-25 22:30:00,J13,J20851,16 OZ BOSTON ROUND SHELF STK F-EB12,F3Y0134QRQQ000001X,8.0,2.0,52.0,104.0,0.0,0.0,199.23,289368.0,Fast Moving,J13,J20850,9.0,250.0
634,2021-05-25 22:00:00,160,J13,89.69,2021-05-25 00:00:00,71.48,1.68,0.024,10.07,2.68,13.85,0.0,0.133,2.5052,23.0,2021-05-25 22:00:00,2021-05-25 22:30:00,J13,J20851,16 OZ BOSTON ROUND SHELF STK F-EB12,F3Y0134QRQQ000001X,8.0,2.0,52.0,104.0,0.0,0.0,199.23,289368.0,Fast Moving,J13,J20850,6.0,200.0
635,2021-05-26 00:00:00,160,J13,89.69,2021-05-26 00:00:00,71.35,1.7,0.024,10.17,2.66,13.83,0.0,0.165,2.5058,18.0,2021-05-26 00:00:00,2021-05-26 00:30:00,J13,J20851,16 OZ BOSTON ROUND SHELF STK F-EB12,F3Y0134QRQQ000001X,8.0,2.0,52.0,104.0,0.0,0.0,199.23,289368.0,Fast Moving,J13,J20850,6.0,150.0
636,2021-05-26 10:00:00,160,J13,89.07,2021-05-26 00:00:00,71.35,1.7,0.024,10.17,2.66,13.83,0.0,0.165,2.5058,18.0,2021-05-26 10:00:00,2021-05-26 10:30:00,J13,J20851,16 OZ BOSTON ROUND SHELF STK F-EB12,F3Y0134QRQQ000001X,8.0,2.0,52.0,104.0,0.0,0.0,199.23,289368.0,Fast Moving,J13,J20850,7.0,250.0
637,2021-05-26 22:00:00,160,J13,87.32,2021-05-26 00:00:00,71.35,1.7,0.024,10.17,2.66,13.83,0.0,0.165,2.5058,18.0,2021-05-26 22:00:00,2021-05-26 22:30:00,J13,J20851,16 OZ BOSTON ROUND SHELF STK F-EB12,F3Y0134QRQQ000001X,8.0,2.0,52.0,104.0,0.0,0.0,199.23,289368.0,Fast Moving,J13,J20850,20.0,900.0
638,2021-05-27 00:00:00,160,J13,90.08,2021-05-27 00:00:00,71.34,1.67,0.024,10.18,2.67,13.88,0.0,0.132,2.5055,19.0,2021-05-27 00:00:00,2021-05-27 00:30:00,J13,J20851,16 OZ BOSTON ROUND SHELF STK F-EB12,F3Y0134QRQQ000001X,8.0,2.0,52.0,104.0,0.0,0.0,199.23,289368.0,Fast Moving,J13,J20850,18.0,450.0
639,2021-05-27 08:00:00,160,J13,86.4,2021-05-27 00:00:00,71.34,1.67,0.024,10.18,2.67,13.88,0.0,0.132,2.5055,19.0,2021-05-27 08:00:00,2021-05-27 08:30:00,J13,J20851,16 OZ BOSTON ROUND SHELF STK F-EB12,F3Y0134QRQQ000001X,8.0,2.0,52.0,104.0,0.0,0.0,199.23,289368.0,Fast Moving,J13,J20850,9.0,250.0
640,2021-05-27 10:00:00,160,J13,91.91,2021-05-27 00:00:00,71.34,1.67,0.024,10.18,2.67,13.88,0.0,0.132,2.5055,19.0,2021-05-27 10:00:00,2021-05-27 10:30:00,J13,J20851,16 OZ BOSTON ROUND SHELF STK F-EB12,F3Y0134QRQQ000001X,8.0,2.0,52.0,104.0,0.0,0.0,199.23,289368.0,Fast Moving,J13,J20850,11.0,300.0
641,2021-05-27 12:00:00,160,J13,91.91,2021-05-27 00:00:00,71.34,1.67,0.024,10.18,2.67,13.88,0.0,0.132,2.5055,19.0,2021-05-27 12:00:00,2021-05-27 12:30:00,J13,J20851,16 OZ BOSTON ROUND SHELF STK F-EB12,F3Y0134QRQQ000001X,8.0,2.0,52.0,104.0,0.0,0.0,199.23,289368.0,Fast Moving,J13,J20850,9.0,250.0
642,2021-05-29 02:00:00,160,J13,94.57,2021-05-29 00:00:00,71.25,1.7,0.024,10.22,2.7,13.88,0.0,0.136,2.5079,18.0,,,,,,,,,,,,,,,,J13,J20850,8.0,300.0
643,2021-05-27 14:00:00,160,J13,0.0,2021-05-27 00:00:00,71.34,1.67,0.024,10.18,2.67,13.88,0.0,0.132,2.5055,19.0,2021-05-27 14:00:00,2021-05-27 14:30:00,J13,J20851,16 OZ BOSTON ROUND SHELF STK F-EB12,F3Y0134QRQQ000001X,8.0,2.0,52.0,104.0,0.0,0.0,199.23,289368.0,Fast Moving,J13,J20850,10.0,300.0
644,2021-05-29 10:00:00,160,J13,36.0,2021-05-29 00:00:00,71.25,1.7,0.024,10.22,2.7,13.88,0.0,0.136,2.5079,18.0,,,,,,,,,,,,,,,,J13,J20951,28.0,1600.0
645,2021-05-29 10:00:00,160,J13,36.0,2021-05-29 00:00:00,71.25,1.7,0.024,10.22,2.7,13.88,0.0,0.136,2.5079,18.0,,,,,,,,,,,,,,,,J13,J20951,24.0,1600.0
646,2021-05-30 16:00:00,160,J13,70.71,2021-05-30 00:00:00,71.31,1.7,0.023,10.14,2.71,13.88,0.0,0.13699999999999998,2.5069999999999997,18.0,,,,,,,,,,,,,,,,J13,J20954,17.0,350.0
647,2021-05-30 16:00:00,160,J13,71.43,2021-05-30 00:00:00,71.31,1.7,0.023,10.14,2.71,13.88,0.0,0.13699999999999998,2.5069999999999997,18.0,,,,,,,,,,,,,,,,J13,J20954,17.0,350.0
648,2021-05-30 18:00:00,160,J13,55.56,2021-05-30 00:00:00,71.31,1.7,0.023,10.14,2.71,13.88,0.0,0.13699999999999998,2.5069999999999997,18.0,,,,,,,,,,,,,,,,J13,J20954,11.0,250.0
649,2021-05-30 18:00:00,160,J13,65.71,2021-05-30 00:00:00,71.31,1.7,0.023,10.14,2.71,13.88,0.0,0.13699999999999998,2.5069999999999997,18.0,,,,,,,,,,,,,,,,J13,J20954,11.0,250.0
650,2021-05-30 20:00:00,160,J13,71.43,2021-05-30 00:00:00,71.31,1.7,0.023,10.14,2.71,13.88,0.0,0.13699999999999998,2.5069999999999997,18.0,,,,,,,,,,,,,,,,J13,J20954,9.0,250.0
651,2021-05-30 20:00:00,160,J13,62.86,2021-05-30 00:00:00,71.31,1.7,0.023,10.14,2.71,13.88,0.0,0.13699999999999998,2.5069999999999997,18.0,,,,,,,,,,,,,,,,J13,J20954,9.0,250.0
652,2021-05-30 22:00:00,160,J13,71.43,2021-05-30 00:00:00,71.31,1.7,0.023,10.14,2.71,13.88,0.0,0.13699999999999998,2.5069999999999997,18.0,,,,,,,,,,,,,,,,J13,J20954,9.0,300.0
653,2021-05-30 22:00:00,160,J13,73.38,2021-05-30 00:00:00,71.31,1.7,0.023,10.14,2.71,13.88,0.0,0.13699999999999998,2.5069999999999997,18.0,,,,,,,,,,,,,,,,J13,J20954,9.0,300.0
654,2021-05-31 10:00:00,160,J13,0.0,2021-05-31 00:00:00,71.26,1.7,0.024,10.22,2.69,13.87,0.0,0.134,2.5075,17.0,2021-05-31 10:00:00,2021-05-31 10:30:00,J13,J20954,100 ML HC ORIGINALS - DB60,F3V0210QJPQ000001M,4.0,2.0,27.0,54.4,0.0,0.0,30.83,79271.0,Fast Moving,J13,J20986,17.0,600.0
655,2021-05-31 10:00:00,160,J13,0.0,2021-05-31 00:00:00,71.26,1.7,0.024,10.22,2.69,13.87,0.0,0.134,2.5075,17.0,2021-05-31 10:00:00,2021-05-31 10:30:00,J13,J20954,100 ML HC ORIGINALS - DB60,F3V0210QJPQ000001M,4.0,2.0,27.0,54.4,0.0,0.0,30.83,79271.0,Fast Moving,J13,J20988,18.0,550.0
656,2021-05-31 10:00:00,160,J13,0.0,2021-05-31 00:00:00,71.26,1.7,0.024,10.22,2.69,13.87,0.0,0.134,2.5075,17.0,2021-05-31 10:00:00,2021-05-31 10:30:00,J13,J20954,100 ML HC ORIGINALS - DB60,F3V0210QJPQ000001M,4.0,2.0,27.0,54.4,0.0,0.0,30.83,79271.0,Fast Moving,J13,J20986,16.0,700.0
657,2021-05-31 10:00:00,160,J13,0.0,2021-05-31 00:00:00,71.26,1.7,0.024,10.22,2.69,13.87,0.0,0.134,2.5075,17.0,2021-05-31 10:00:00,2021-05-31 10:30:00,J13,J20955,100 ML ZC GENIUS NEW,F3V0616QJPQ000001M,2.0,2.0,13.0,26.0,0.0,0.0,6.56,30095.0,Slow Moving,J13,J20986,17.0,600.0
658,2021-05-31 10:00:00,160,J13,0.0,2021-05-31 00:00:00,71.26,1.7,0.024,10.22,2.69,13.87,0.0,0.134,2.5075,17.0,2021-05-31 10:00:00,2021-05-31 10:30:00,J13,J20955,100 ML ZC GENIUS NEW,F3V0616QJPQ000001M,2.0,2.0,13.0,26.0,0.0,0.0,6.56,30095.0,Slow Moving,J13,J20988,18.0,550.0
659,2021-05-31 10:00:00,160,J13,0.0,2021-05-31 00:00:00,71.26,1.7,0.024,10.22,2.69,13.87,0.0,0.134,2.5075,17.0,2021-05-31 10:00:00,2021-05-31 10:30:00,J13,J20955,100 ML ZC GENIUS NEW,F3V0616QJPQ000001M,2.0,2.0,13.0,26.0,0.0,0.0,6.56,30095.0,Slow Moving,J13,J20986,16.0,700.0
660,2021-05-31 10:00:00,160,J13,0.0,2021-05-31 00:00:00,71.26,1.7,0.024,10.22,2.69,13.87,0.0,0.134,2.5075,17.0,2021-05-31 10:00:00,2021-05-31 10:30:00,J13,J20986,100 ML DC LCS - EB48,F3V0427QJPQ000001M,3.0,2.0,18.0,36.0,0.0,0.0,11.25,61406.0,Non Moving,J13,J20986,17.0,600.0
661,2021-05-31 10:00:00,160,J13,0.0,2021-05-31 00:00:00,71.26,1.7,0.024,10.22,2.69,13.87,0.0,0.134,2.5075,17.0,2021-05-31 10:00:00,2021-05-31 10:30:00,J13,J20986,100 ML DC LCS - EB48,F3V0427QJPQ000001M,3.0,2.0,18.0,36.0,0.0,0.0,11.25,61406.0,Non Moving,J13,J20988,18.0,550.0
662,2021-05-31 10:00:00,160,J13,0.0,2021-05-31 00:00:00,71.26,1.7,0.024,10.22,2.69,13.87,0.0,0.134,2.5075,17.0,2021-05-31 10:00:00,2021-05-31 10:30:00,J13,J20986,100 ML DC LCS - EB48,F3V0427QJPQ000001M,3.0,2.0,18.0,36.0,0.0,0.0,11.25,61406.0,Non Moving,J13,J20986,16.0,700.0
663,2021-05-31 10:00:00,160,J13,0.0,2021-05-31 00:00:00,71.26,1.7,0.024,10.22,2.69,13.87,0.0,0.134,2.5075,17.0,2021-05-31 10:00:00,2021-05-31 10:30:00,J13,J20988,100 ML WOA - EB44,F3V0419QJPQ000001M,5.0,2.0,33.0,65.0,0.0,0.0,26.9,51564.0,Non Moving,J13,J20986,17.0,600.0
664,2021-05-31 10:00:00,160,J13,0.0,2021-05-31 00:00:00,71.26,1.7,0.024,10.22,2.69,13.87,0.0,0.134,2.5075,17.0,2021-05-31 10:00:00,2021-05-31 10:30:00,J13,J20988,100 ML WOA - EB44,F3V0419QJPQ000001M,5.0,2.0,33.0,65.0,0.0,0.0,26.9,51564.0,Non Moving,J13,J20988,18.0,550.0
665,2021-05-31 10:00:00,160,J13,0.0,2021-05-31 00:00:00,71.26,1.7,0.024,10.22,2.69,13.87,0.0,0.134,2.5075,17.0,2021-05-31 10:00:00,2021-05-31 10:30:00,J13,J20988,100 ML WOA - EB44,F3V0419QJPQ000001M,5.0,2.0,33.0,65.0,0.0,0.0,26.9,51564.0,Non Moving,J13,J20986,16.0,700.0
666,2021-05-31 10:00:00,160,J13,0.0,2021-05-31 00:00:00,71.26,1.7,0.024,10.22,2.69,13.87,0.0,0.134,2.5075,17.0,2021-05-31 10:00:00,2021-05-31 10:30:00,J13,J21017,100 ML AA PEACOCK - EB56,F3V0779QJPQ000001M,2.0,2.0,13.0,26.0,0.0,0.0,6.67,32964.0,Fast Moving,J13,J20986,17.0,600.0
667,2021-05-31 10:00:00,160,J13,0.0,2021-05-31 00:00:00,71.26,1.7,0.024,10.22,2.69,13.87,0.0,0.134,2.5075,17.0,2021-05-31 10:00:00,2021-05-31 10:30:00,J13,J21017,100 ML AA PEACOCK - EB56,F3V0779QJPQ000001M,2.0,2.0,13.0,26.0,0.0,0.0,6.67,32964.0,Fast Moving,J13,J20988,18.0,550.0
668,2021-05-31 10:00:00,160,J13,0.0,2021-05-31 00:00:00,71.26,1.7,0.024,10.22,2.69,13.87,0.0,0.134,2.5075,17.0,2021-05-31 10:00:00,2021-05-31 10:30:00,J13,J21017,100 ML AA PEACOCK - EB56,F3V0779QJPQ000001M,2.0,2.0,13.0,26.0,0.0,0.0,6.67,32964.0,Fast Moving,J13,J20986,16.0,700.0
669,2021-05-31 10:00:00,160,J13,0.0,2021-05-31 00:00:00,71.26,1.7,0.024,10.22,2.69,13.87,0.0,0.134,2.5075,17.0,2021-05-31 10:00:00,2021-05-31 10:30:00,J13,J20954,100 ML HC ORIGINALS - DB60,F3V0210QJPQ000001M,4.0,2.0,27.0,54.4,0.0,0.0,30.83,79271.0,Fast Moving,J13,J20986,17.0,600.0
670,2021-05-31 10:00:00,160,J13,0.0,2021-05-31 00:00:00,71.26,1.7,0.024,10.22,2.69,13.87,0.0,0.134,2.5075,17.0,2021-05-31 10:00:00,2021-05-31 10:30:00,J13,J20954,100 ML HC ORIGINALS - DB60,F3V0210QJPQ000001M,4.0,2.0,27.0,54.4,0.0,0.0,30.83,79271.0,Fast Moving,J13,J20988,18.0,550.0
671,2021-05-31 10:00:00,160,J13,0.0,2021-05-31 00:00:00,71.26,1.7,0.024,10.22,2.69,13.87,0.0,0.134,2.5075,17.0,2021-05-31 10:00:00,2021-05-31 10:30:00,J13,J20954,100 ML HC ORIGINALS - DB60,F3V0210QJPQ000001M,4.0,2.0,27.0,54.4,0.0,0.0,30.83,79271.0,Fast Moving,J13,J20986,16.0,700.0
672,2021-05-31 10:00:00,160,J13,0.0,2021-05-31 00:00:00,71.26,1.7,0.024,10.22,2.69,13.87,0.0,0.134,2.5075,17.0,2021-05-31 10:00:00,2021-05-31 10:30:00,J13,J20955,100 ML ZC GENIUS NEW,F3V0616QJPQ000001M,2.0,2.0,13.0,26.0,0.0,0.0,6.56,30095.0,Slow Moving,J13,J20986,17.0,600.0
673,2021-05-31 10:00:00,160,J13,0.0,2021-05-31 00:00:00,71.26,1.7,0.024,10.22,2.69,13.87,0.0,0.134,2.5075,17.0,2021-05-31 10:00:00,2021-05-31 10:30:00,J13,J20955,100 ML ZC GENIUS NEW,F3V0616QJPQ000001M,2.0,2.0,13.0,26.0,0.0,0.0,6.56,30095.0,Slow Moving,J13,J20988,18.0,550.0
674,2021-05-31 10:00:00,160,J13,0.0,2021-05-31 00:00:00,71.26,1.7,0.024,10.22,2.69,13.87,0.0,0.134,2.5075,17.0,2021-05-31 10:00:00,2021-05-31 10:30:00,J13,J20955,100 ML ZC GENIUS NEW,F3V0616QJPQ000001M,2.0,2.0,13.0,26.0,0.0,0.0,6.56,30095.0,Slow Moving,J13,J20986,16.0,700.0
675,2021-05-31 10:00:00,160,J13,0.0,2021-05-31 00:00:00,71.26,1.7,0.024,10.22,2.69,13.87,0.0,0.134,2.5075,17.0,2021-05-31 10:00:00,2021-05-31 10:30:00,J13,J20986,100 ML DC LCS - EB48,F3V0427QJPQ000001M,3.0,2.0,18.0,36.0,0.0,0.0,11.25,61406.0,Non Moving,J13,J20986,17.0,600.0
676,2021-05-31 10:00:00,160,J13,0.0,2021-05-31 00:00:00,71.26,1.7,0.024,10.22,2.69,13.87,0.0,0.134,2.5075,17.0,2021-05-31 10:00:00,2021-05-31 10:30:00,J13,J20986,100 ML DC LCS - EB48,F3V0427QJPQ000001M,3.0,2.0,18.0,36.0,0.0,0.0,11.25,61406.0,Non Moving,J13,J20988,18.0,550.0
677,2021-05-31 10:00:00,160,J13,0.0,2021-05-31 00:00:00,71.26,1.7,0.024,10.22,2.69,13.87,0.0,0.134,2.5075,17.0,2021-05-31 10:00:00,2021-05-31 10:30:00,J13,J20986,100 ML DC LCS - EB48,F3V0427QJPQ000001M,3.0,2.0,18.0,36.0,0.0,0.0,11.25,61406.0,Non Moving,J13,J20986,16.0,700.0
678,2021-05-31 10:00:00,160,J13,0.0,2021-05-31 00:00:00,71.26,1.7,0.024,10.22,2.69,13.87,0.0,0.134,2.5075,17.0,2021-05-31 10:00:00,2021-05-31 10:30:00,J13,J20988,100 ML WOA - EB44,F3V0419QJPQ000001M,5.0,2.0,33.0,65.0,0.0,0.0,26.9,51564.0,Non Moving,J13,J20986,17.0,600.0
679,2021-05-31 10:00:00,160,J13,0.0,2021-05-31 00:00:00,71.26,1.7,0.024,10.22,2.69,13.87,0.0,0.134,2.5075,17.0,2021-05-31 10:00:00,2021-05-31 10:30:00,J13,J20988,100 ML WOA - EB44,F3V0419QJPQ000001M,5.0,2.0,33.0,65.0,0.0,0.0,26.9,51564.0,Non Moving,J13,J20988,18.0,550.0
680,2021-05-31 10:00:00,160,J13,0.0,2021-05-31 00:00:00,71.26,1.7,0.024,10.22,2.69,13.87,0.0,0.134,2.5075,17.0,2021-05-31 10:00:00,2021-05-31 10:30:00,J13,J20988,100 ML WOA - EB44,F3V0419QJPQ000001M,5.0,2.0,33.0,65.0,0.0,0.0,26.9,51564.0,Non Moving,J13,J20986,16.0,700.0
681,2021-05-31 10:00:00,160,J13,0.0,2021-05-31 00:00:00,71.26,1.7,0.024,10.22,2.69,13.87,0.0,0.134,2.5075,17.0,2021-05-31 10:00:00,2021-05-31 10:30:00,J13,J21017,100 ML AA PEACOCK - EB56,F3V0779QJPQ000001M,2.0,2.0,13.0,26.0,0.0,0.0,6.67,32964.0,Fast Moving,J13,J20986,17.0,600.0
682,2021-05-31 10:00:00,160,J13,0.0,2021-05-31 00:00:00,71.26,1.7,0.024,10.22,2.69,13.87,0.0,0.134,2.5075,17.0,2021-05-31 10:00:00,2021-05-31 10:30:00,J13,J21017,100 ML AA PEACOCK - EB56,F3V0779QJPQ000001M,2.0,2.0,13.0,26.0,0.0,0.0,6.67,32964.0,Fast Moving,J13,J20988,18.0,550.0
683,2021-05-31 10:00:00,160,J13,0.0,2021-05-31 00:00:00,71.26,1.7,0.024,10.22,2.69,13.87,0.0,0.134,2.5075,17.0,2021-05-31 10:00:00,2021-05-31 10:30:00,J13,J21017,100 ML AA PEACOCK - EB56,F3V0779QJPQ000001M,2.0,2.0,13.0,26.0,0.0,0.0,6.67,32964.0,Fast Moving,J13,J20986,16.0,700.0
684,2021-05-31 12:00:00,160,J13,75.79,2021-05-31 00:00:00,71.26,1.7,0.024,10.22,2.69,13.87,0.0,0.134,2.5075,17.0,2021-05-31 12:00:00,2021-05-31 12:30:00,J13,J20954,100 ML HC ORIGINALS - DB60,F3V0210QJPQ000001M,4.0,2.0,27.0,54.4,0.0,0.0,30.83,79271.0,Fast Moving,J13,J20986,15.0,500.0
685,2021-05-31 12:00:00,160,J13,75.79,2021-05-31 00:00:00,71.26,1.7,0.024,10.22,2.69,13.87,0.0,0.134,2.5075,17.0,2021-05-31 12:00:00,2021-05-31 12:30:00,J13,J20954,100 ML HC ORIGINALS - DB60,F3V0210QJPQ000001M,4.0,2.0,27.0,54.4,0.0,0.0,30.83,79271.0,Fast Moving,J13,J20988,13.0,400.0
686,2021-05-31 12:00:00,160,J13,75.79,2021-05-31 00:00:00,71.26,1.7,0.024,10.22,2.69,13.87,0.0,0.134,2.5075,17.0,2021-05-31 12:00:00,2021-05-31 12:30:00,J13,J20955,100 ML ZC GENIUS NEW,F3V0616QJPQ000001M,2.0,2.0,13.0,26.0,0.0,0.0,6.56,30095.0,Slow Moving,J13,J20986,15.0,500.0
687,2021-05-31 12:00:00,160,J13,75.79,2021-05-31 00:00:00,71.26,1.7,0.024,10.22,2.69,13.87,0.0,0.134,2.5075,17.0,2021-05-31 12:00:00,2021-05-31 12:30:00,J13,J20955,100 ML ZC GENIUS NEW,F3V0616QJPQ000001M,2.0,2.0,13.0,26.0,0.0,0.0,6.56,30095.0,Slow Moving,J13,J20988,13.0,400.0
688,2021-05-31 12:00:00,160,J13,75.79,2021-05-31 00:00:00,71.26,1.7,0.024,10.22,2.69,13.87,0.0,0.134,2.5075,17.0,2021-05-31 12:00:00,2021-05-31 12:30:00,J13,J20986,100 ML DC LCS - EB48,F3V0427QJPQ000001M,3.0,2.0,18.0,36.0,0.0,0.0,11.25,61406.0,Non Moving,J13,J20986,15.0,500.0
689,2021-05-31 12:00:00,160,J13,75.79,2021-05-31 00:00:00,71.26,1.7,0.024,10.22,2.69,13.87,0.0,0.134,2.5075,17.0,2021-05-31 12:00:00,2021-05-31 12:30:00,J13,J20986,100 ML DC LCS - EB48,F3V0427QJPQ000001M,3.0,2.0,18.0,36.0,0.0,0.0,11.25,61406.0,Non Moving,J13,J20988,13.0,400.0
690,2021-05-31 12:00:00,160,J13,75.79,2021-05-31 00:00:00,71.26,1.7,0.024,10.22,2.69,13.87,0.0,0.134,2.5075,17.0,2021-05-31 12:00:00,2021-05-31 12:30:00,J13,J20988,100 ML WOA - EB44,F3V0419QJPQ000001M,5.0,2.0,33.0,65.0,0.0,0.0,26.9,51564.0,Non Moving,J13,J20986,15.0,500.0
691,2021-05-31 12:00:00,160,J13,75.79,2021-05-31 00:00:00,71.26,1.7,0.024,10.22,2.69,13.87,0.0,0.134,2.5075,17.0,2021-05-31 12:00:00,2021-05-31 12:30:00,J13,J20988,100 ML WOA - EB44,F3V0419QJPQ000001M,5.0,2.0,33.0,65.0,0.0,0.0,26.9,51564.0,Non Moving,J13,J20988,13.0,400.0
692,2021-05-31 12:00:00,160,J13,75.79,2021-05-31 00:00:00,71.26,1.7,0.024,10.22,2.69,13.87,0.0,0.134,2.5075,17.0,2021-05-31 12:00:00,2021-05-31 12:30:00,J13,J21017,100 ML AA PEACOCK - EB56,F3V0779QJPQ000001M,2.0,2.0,13.0,26.0,0.0,0.0,6.67,32964.0,Fast Moving,J13,J20986,15.0,500.0
693,2021-05-31 12:00:00,160,J13,75.79,2021-05-31 00:00:00,71.26,1.7,0.024,10.22,2.69,13.87,0.0,0.134,2.5075,17.0,2021-05-31 12:00:00,2021-05-31 12:30:00,J13,J21017,100 ML AA PEACOCK - EB56,F3V0779QJPQ000001M,2.0,2.0,13.0,26.0,0.0,0.0,6.67,32964.0,Fast Moving,J13,J20988,13.0,400.0
694,2021-05-31 12:00:00,160,J13,51.46,2021-05-31 00:00:00,71.26,1.7,0.024,10.22,2.69,13.87,0.0,0.134,2.5075,17.0,2021-05-31 12:00:00,2021-05-31 12:30:00,J13,J20954,100 ML HC ORIGINALS - DB60,F3V0210QJPQ000001M,4.0,2.0,27.0,54.4,0.0,0.0,30.83,79271.0,Fast Moving,J13,J20986,15.0,500.0
695,2021-05-31 12:00:00,160,J13,51.46,2021-05-31 00:00:00,71.26,1.7,0.024,10.22,2.69,13.87,0.0,0.134,2.5075,17.0,2021-05-31 12:00:00,2021-05-31 12:30:00,J13,J20954,100 ML HC ORIGINALS - DB60,F3V0210QJPQ000001M,4.0,2.0,27.0,54.4,0.0,0.0,30.83,79271.0,Fast Moving,J13,J20988,13.0,400.0
696,2021-05-31 12:00:00,160,J13,51.46,2021-05-31 00:00:00,71.26,1.7,0.024,10.22,2.69,13.87,0.0,0.134,2.5075,17.0,2021-05-31 12:00:00,2021-05-31 12:30:00,J13,J20955,100 ML ZC GENIUS NEW,F3V0616QJPQ000001M,2.0,2.0,13.0,26.0,0.0,0.0,6.56,30095.0,Slow Moving,J13,J20986,15.0,500.0
697,2021-05-31 12:00:00,160,J13,51.46,2021-05-31 00:00:00,71.26,1.7,0.024,10.22,2.69,13.87,0.0,0.134,2.5075,17.0,2021-05-31 12:00:00,2021-05-31 12:30:00,J13,J20955,100 ML ZC GENIUS NEW,F3V0616QJPQ000001M,2.0,2.0,13.0,26.0,0.0,0.0,6.56,30095.0,Slow Moving,J13,J20988,13.0,400.0
698,2021-05-31 12:00:00,160,J13,51.46,2021-05-31 00:00:00,71.26,1.7,0.024,10.22,2.69,13.87,0.0,0.134,2.5075,17.0,2021-05-31 12:00:00,2021-05-31 12:30:00,J13,J20986,100 ML DC LCS - EB48,F3V0427QJPQ000001M,3.0,2.0,18.0,36.0,0.0,0.0,11.25,61406.0,Non Moving,J13,J20986,15.0,500.0
699,2021-05-31 12:00:00,160,J13,51.46,2021-05-31 00:00:00,71.26,1.7,0.024,10.22,2.69,13.87,0.0,0.134,2.5075,17.0,2021-05-31 12:00:00,2021-05-31 12:30:00,J13,J20986,100 ML DC LCS - EB48,F3V0427QJPQ000001M,3.0,2.0,18.0,36.0,0.0,0.0,11.25,61406.0,Non Moving,J13,J20988,13.0,400.0
700,2021-05-31 12:00:00,160,J13,51.46,2021-05-31 00:00:00,71.26,1.7,0.024,10.22,2.69,13.87,0.0,0.134,2.5075,17.0,2021-05-31 12:00:00,2021-05-31 12:30:00,J13,J20988,100 ML WOA - EB44,F3V0419QJPQ000001M,5.0,2.0,33.0,65.0,0.0,0.0,26.9,51564.0,Non Moving,J13,J20986,15.0,500.0
701,2021-05-31 12:00:00,160,J13,51.46,2021-05-31 00:00:00,71.26,1.7,0.024,10.22,2.69,13.87,0.0,0.134,2.5075,17.0,2021-05-31 12:00:00,2021-05-31 12:30:00,J13,J20988,100 ML WOA - EB44,F3V0419QJPQ000001M,5.0,2.0,33.0,65.0,0.0,0.0,26.9,51564.0,Non Moving,J13,J20988,13.0,400.0
702,2021-05-31 12:00:00,160,J13,51.46,2021-05-31 00:00:00,71.26,1.7,0.024,10.22,2.69,13.87,0.0,0.134,2.5075,17.0,2021-05-31 12:00:00,2021-05-31 12:30:00,J13,J21017,100 ML AA PEACOCK - EB56,F3V0779QJPQ000001M,2.0,2.0,13.0,26.0,0.0,0.0,6.67,32964.0,Fast Moving,J13,J20986,15.0,500.0
703,2021-05-31 12:00:00,160,J13,51.46,2021-05-31 00:00:00,71.26,1.7,0.024,10.22,2.69,13.87,0.0,0.134,2.5075,17.0,2021-05-31 12:00:00,2021-05-31 12:30:00,J13,J21017,100 ML AA PEACOCK - EB56,F3V0779QJPQ000001M,2.0,2.0,13.0,26.0,0.0,0.0,6.67,32964.0,Fast Moving,J13,J20988,13.0,400.0
704,2021-05-31 16:00:00,160,J13,22.15,2021-05-31 00:00:00,71.26,1.7,0.024,10.22,2.69,13.87,0.0,0.134,2.5075,17.0,2021-05-31 16:00:00,2021-05-31 16:30:00,J13,J20954,100 ML HC ORIGINALS - DB60,F3V0210QJPQ000001M,4.0,2.0,27.0,54.4,0.0,0.0,30.83,79271.0,Fast Moving,J13,J20986,14.0,350.0
705,2021-05-31 16:00:00,160,J13,22.15,2021-05-31 00:00:00,71.26,1.7,0.024,10.22,2.69,13.87,0.0,0.134,2.5075,17.0,2021-05-31 16:00:00,2021-05-31 16:30:00,J13,J20955,100 ML ZC GENIUS NEW,F3V0616QJPQ000001M,2.0,2.0,13.0,26.0,0.0,0.0,6.56,30095.0,Slow Moving,J13,J20986,14.0,350.0
706,2021-05-31 16:00:00,160,J13,22.15,2021-05-31 00:00:00,71.26,1.7,0.024,10.22,2.69,13.87,0.0,0.134,2.5075,17.0,2021-05-31 16:00:00,2021-05-31 16:30:00,J13,J20986,100 ML DC LCS - EB48,F3V0427QJPQ000001M,3.0,2.0,18.0,36.0,0.0,0.0,11.25,61406.0,Non Moving,J13,J20986,14.0,350.0
707,2021-05-31 16:00:00,160,J13,22.15,2021-05-31 00:00:00,71.26,1.7,0.024,10.22,2.69,13.87,0.0,0.134,2.5075,17.0,2021-05-31 16:00:00,2021-05-31 16:30:00,J13,J20988,100 ML WOA - EB44,F3V0419QJPQ000001M,5.0,2.0,33.0,65.0,0.0,0.0,26.9,51564.0,Non Moving,J13,J20986,14.0,350.0
708,2021-05-31 16:00:00,160,J13,22.15,2021-05-31 00:00:00,71.26,1.7,0.024,10.22,2.69,13.87,0.0,0.134,2.5075,17.0,2021-05-31 16:00:00,2021-05-31 16:30:00,J13,J21017,100 ML AA PEACOCK - EB56,F3V0779QJPQ000001M,2.0,2.0,13.0,26.0,0.0,0.0,6.67,32964.0,Fast Moving,J13,J20986,14.0,350.0
709,2021-05-31 16:00:00,160,J13,63.16,2021-05-31 00:00:00,71.26,1.7,0.024,10.22,2.69,13.87,0.0,0.134,2.5075,17.0,2021-05-31 16:00:00,2021-05-31 16:30:00,J13,J20954,100 ML HC ORIGINALS - DB60,F3V0210QJPQ000001M,4.0,2.0,27.0,54.4,0.0,0.0,30.83,79271.0,Fast Moving,J13,J20986,14.0,350.0
710,2021-05-31 16:00:00,160,J13,63.16,2021-05-31 00:00:00,71.26,1.7,0.024,10.22,2.69,13.87,0.0,0.134,2.5075,17.0,2021-05-31 16:00:00,2021-05-31 16:30:00,J13,J20955,100 ML ZC GENIUS NEW,F3V0616QJPQ000001M,2.0,2.0,13.0,26.0,0.0,0.0,6.56,30095.0,Slow Moving,J13,J20986,14.0,350.0
711,2021-05-31 16:00:00,160,J13,63.16,2021-05-31 00:00:00,71.26,1.7,0.024,10.22,2.69,13.87,0.0,0.134,2.5075,17.0,2021-05-31 16:00:00,2021-05-31 16:30:00,J13,J20986,100 ML DC LCS - EB48,F3V0427QJPQ000001M,3.0,2.0,18.0,36.0,0.0,0.0,11.25,61406.0,Non Moving,J13,J20986,14.0,350.0
712,2021-05-31 16:00:00,160,J13,63.16,2021-05-31 00:00:00,71.26,1.7,0.024,10.22,2.69,13.87,0.0,0.134,2.5075,17.0,2021-05-31 16:00:00,2021-05-31 16:30:00,J13,J20988,100 ML WOA - EB44,F3V0419QJPQ000001M,5.0,2.0,33.0,65.0,0.0,0.0,26.9,51564.0,Non Moving,J13,J20986,14.0,350.0
713,2021-05-31 16:00:00,160,J13,63.16,2021-05-31 00:00:00,71.26,1.7,0.024,10.22,2.69,13.87,0.0,0.134,2.5075,17.0,2021-05-31 16:00:00,2021-05-31 16:30:00,J13,J21017,100 ML AA PEACOCK - EB56,F3V0779QJPQ000001M,2.0,2.0,13.0,26.0,0.0,0.0,6.67,32964.0,Fast Moving,J13,J20986,14.0,350.0
714,2021-05-31 20:00:00,160,J13,84.21,2021-05-31 00:00:00,71.26,1.7,0.024,10.22,2.69,13.87,0.0,0.134,2.5075,17.0,2021-05-31 20:00:00,2021-05-31 20:30:00,J13,J20954,100 ML HC ORIGINALS - DB60,F3V0210QJPQ000001M,4.0,2.0,27.0,54.4,0.0,0.0,30.83,79271.0,Fast Moving,J13,J20986,12.0,250.0
715,2021-05-31 20:00:00,160,J13,84.21,2021-05-31 00:00:00,71.26,1.7,0.024,10.22,2.69,13.87,0.0,0.134,2.5075,17.0,2021-05-31 20:00:00,2021-05-31 20:30:00,J13,J20954,100 ML HC ORIGINALS - DB60,F3V0210QJPQ000001M,4.0,2.0,27.0,54.4,0.0,0.0,30.83,79271.0,Fast Moving,J13,J20986,11.0,250.0
716,2021-05-31 20:00:00,160,J13,84.21,2021-05-31 00:00:00,71.26,1.7,0.024,10.22,2.69,13.87,0.0,0.134,2.5075,17.0,2021-05-31 20:00:00,2021-05-31 20:30:00,J13,J20955,100 ML ZC GENIUS NEW,F3V0616QJPQ000001M,2.0,2.0,13.0,26.0,0.0,0.0,6.56,30095.0,Slow Moving,J13,J20986,12.0,250.0
717,2021-05-31 20:00:00,160,J13,84.21,2021-05-31 00:00:00,71.26,1.7,0.024,10.22,2.69,13.87,0.0,0.134,2.5075,17.0,2021-05-31 20:00:00,2021-05-31 20:30:00,J13,J20955,100 ML ZC GENIUS NEW,F3V0616QJPQ000001M,2.0,2.0,13.0,26.0,0.0,0.0,6.56,30095.0,Slow Moving,J13,J20986,11.0,250.0
718,2021-05-31 20:00:00,160,J13,84.21,2021-05-31 00:00:00,71.26,1.7,0.024,10.22,2.69,13.87,0.0,0.134,2.5075,17.0,2021-05-31 20:00:00,2021-05-31 20:30:00,J13,J20986,100 ML DC LCS - EB48,F3V0427QJPQ000001M,3.0,2.0,18.0,36.0,0.0,0.0,11.25,61406.0,Non Moving,J13,J20986,12.0,250.0
719,2021-05-31 20:00:00,160,J13,84.21,2021-05-31 00:00:00,71.26,1.7,0.024,10.22,2.69,13.87,0.0,0.134,2.5075,17.0,2021-05-31 20:00:00,2021-05-31 20:30:00,J13,J20986,100 ML DC LCS - EB48,F3V0427QJPQ000001M,3.0,2.0,18.0,36.0,0.0,0.0,11.25,61406.0,Non Moving,J13,J20986,11.0,250.0
720,2021-05-31 20:00:00,160,J13,84.21,2021-05-31 00:00:00,71.26,1.7,0.024,10.22,2.69,13.87,0.0,0.134,2.5075,17.0,2021-05-31 20:00:00,2021-05-31 20:30:00,J13,J20988,100 ML WOA - EB44,F3V0419QJPQ000001M,5.0,2.0,33.0,65.0,0.0,0.0,26.9,51564.0,Non Moving,J13,J20986,12.0,250.0
721,2021-05-31 20:00:00,160,J13,84.21,2021-05-31 00:00:00,71.26,1.7,0.024,10.22,2.69,13.87,0.0,0.134,2.5075,17.0,2021-05-31 20:00:00,2021-05-31 20:30:00,J13,J20988,100 ML WOA - EB44,F3V0419QJPQ000001M,5.0,2.0,33.0,65.0,0.0,0.0,26.9,51564.0,Non Moving,J13,J20986,11.0,250.0
722,2021-05-31 20:00:00,160,J13,84.21,2021-05-31 00:00:00,71.26,1.7,0.024,10.22,2.69,13.87,0.0,0.134,2.5075,17.0,2021-05-31 20:00:00,2021-05-31 20:30:00,J13,J21017,100 ML AA PEACOCK - EB56,F3V0779QJPQ000001M,2.0,2.0,13.0,26.0,0.0,0.0,6.67,32964.0,Fast Moving,J13,J20986,12.0,250.0
723,2021-05-31 20:00:00,160,J13,84.21,2021-05-31 00:00:00,71.26,1.7,0.024,10.22,2.69,13.87,0.0,0.134,2.5075,17.0,2021-05-31 20:00:00,2021-05-31 20:30:00,J13,J21017,100 ML AA PEACOCK - EB56,F3V0779QJPQ000001M,2.0,2.0,13.0,26.0,0.0,0.0,6.67,32964.0,Fast Moving,J13,J20986,11.0,250.0
724,2021-05-31 20:00:00,160,J13,72.05,2021-05-31 00:00:00,71.26,1.7,0.024,10.22,2.69,13.87,0.0,0.134,2.5075,17.0,2021-05-31 20:00:00,2021-05-31 20:30:00,J13,J20954,100 ML HC ORIGINALS - DB60,F3V0210QJPQ000001M,4.0,2.0,27.0,54.4,0.0,0.0,30.83,79271.0,Fast Moving,J13,J20986,12.0,250.0
725,2021-05-31 20:00:00,160,J13,72.05,2021-05-31 00:00:00,71.26,1.7,0.024,10.22,2.69,13.87,0.0,0.134,2.5075,17.0,2021-05-31 20:00:00,2021-05-31 20:30:00,J13,J20954,100 ML HC ORIGINALS - DB60,F3V0210QJPQ000001M,4.0,2.0,27.0,54.4,0.0,0.0,30.83,79271.0,Fast Moving,J13,J20986,11.0,250.0
726,2021-05-31 20:00:00,160,J13,72.05,2021-05-31 00:00:00,71.26,1.7,0.024,10.22,2.69,13.87,0.0,0.134,2.5075,17.0,2021-05-31 20:00:00,2021-05-31 20:30:00,J13,J20955,100 ML ZC GENIUS NEW,F3V0616QJPQ000001M,2.0,2.0,13.0,26.0,0.0,0.0,6.56,30095.0,Slow Moving,J13,J20986,12.0,250.0
