Repository: RitwikKhandelwal/Piramal-Jambusar

File: 2. Efficiency/160tpd/1. Flat Files/Flat_File_Defect_Count_Modelling.csv (part 7 of 11)
,TimeStamp,Furnace,Line,DPR Eff,glass_properties_date,chem_comp_SiO2,chem_comp_Al2O3,chem_comp_Fe2O3,chem_comp_CaO,chem_comp_MgO,chem_comp_Na2O,chem_comp_K2O,chem_comp_SO3,physical_test_density_gm_cc,physical_test_seed_count_result,StartTime,EndTime,LineName_x,Number,Name,FGCode,NumberOfSection,NumberOfGob,GobCutPerMinute,ISMachineActualSpeed,GobWeightLow,GobWeightHigh,GlassDraw,PackedQunatity,Classification,LineName_y,JobNumber,DefectCountSum,SampleSizeSum
878,2021-01-10 02:00:00,160,J13,63.31,2021-01-10 00:00:00,71.39,1.67,0.026000000000000002,10.06,2.78,13.87,0.0,0.136,2.5053,16.0,2021-01-10 02:00:00,2021-01-10 02:30:00,J13,J23069,100 GM DAWN JAR JT-216,F3V2772QHPQ000002X,8.0,2.0,48.0,96.0,0.0,0.0,297.14,398827.0,Fast Moving,J13,J23175,25.0,800.0
879,2021-01-10 02:00:00,160,J13,63.31,2021-01-10 00:00:00,71.39,1.67,0.026000000000000002,10.06,2.78,13.87,0.0,0.136,2.5053,16.0,2021-01-10 02:00:00,2021-01-10 02:30:00,J13,J23175,1 LTR. ROUND H2O DB-24,F2Z0356QHTQ000001X,6.0,2.0,27.0,54.0,0.0,0.0,65.41,94421.0,Non Moving,J13,J23175,25.0,800.0
880,2021-01-11 02:00:00,160,J13,90.25,2021-01-11 00:00:00,71.15,1.65,0.025,10.29,2.68,13.93,0.0,0.14400000000000002,2.5081,21.0,2021-01-11 02:00:00,2021-01-11 02:30:00,J13,J23783,16.000 OZ FRENCH SQ,F3Y0772QRQQ030005X,8.0,2.0,44.0,88.0,0.0,0.0,308.76,821207.0,Fast Moving,J13,J23768,9.0,300.0
881,2021-01-11 02:00:00,160,J13,90.25,2021-01-11 00:00:00,71.15,1.65,0.025,10.29,2.68,13.93,0.0,0.14400000000000002,2.5081,21.0,2021-01-11 02:00:00,2021-01-11 02:30:00,J13,J23784,16.000 OZ FRENCH SQ SHELF STK F,F3Y0772QRQQ110000X,8.0,2.0,52.0,104.0,0.0,0.0,209.9,456582.0,Fast Moving,J13,J23768,9.0,300.0
882,2021-01-12 02:00:00,160,J13,78.05,2021-01-12 00:00:00,71.26,1.74,0.024,9.83,2.85,13.98,0.0,0.141,2.5057,21.0,2021-01-12 02:00:00,2021-01-12 02:30:00,J13,J24306,300 ML GD NANO JAR DB-48,F3X0094AMBQ000001X,9.0,2.0,23.0,46.03,0.0,0.0,117.14,408150.0,Fast Moving,J13,J24306,10.0,250.0
883,2021-01-12 02:00:00,160,J13,78.05,2021-01-12 00:00:00,71.26,1.74,0.024,9.83,2.85,13.98,0.0,0.141,2.5057,21.0,2021-01-12 02:00:00,2021-01-12 02:30:00,J13,J24306,300 ML GD NANO JAR DB-48,F3X0094AMBQ000001X,9.0,2.0,23.0,46.03,0.0,0.0,117.14,408150.0,Fast Moving,J13,J24306,7.0,250.0
884,2021-01-12 04:00:00,160,J13,71.8,2021-01-12 00:00:00,71.26,1.74,0.024,9.83,2.85,13.98,0.0,0.141,2.5057,21.0,2021-01-12 04:00:00,2021-01-12 04:30:00,J13,J24306,300 ML GD NANO JAR DB-48,F3X0094AMBQ000001X,9.0,2.0,23.0,46.03,0.0,0.0,117.14,408150.0,Fast Moving,J13,J24306,8.0,200.0
885,2021-01-12 08:00:00,160,J13,83.25,2021-01-12 00:00:00,71.26,1.74,0.024,9.83,2.85,13.98,0.0,0.141,2.5057,21.0,2021-01-12 08:00:00,2021-01-12 08:30:00,J13,J24306,300 ML GD NANO JAR DB-48,F3X0094AMBQ000001X,9.0,2.0,23.0,46.03,0.0,0.0,117.14,408150.0,Fast Moving,J13,J24306,9.0,250.0
886,2021-01-12 12:00:00,160,J13,81.3,2021-01-12 00:00:00,71.26,1.74,0.024,9.83,2.85,13.98,0.0,0.141,2.5057,21.0,2021-01-12 12:00:00,2021-01-12 12:30:00,J13,J24306,300 ML GD NANO JAR DB-48,F3X0094AMBQ000001X,9.0,2.0,23.0,46.03,0.0,0.0,117.14,408150.0,Fast Moving,J13,J24306,8.0,250.0
887,2021-01-15 08:00:00,160,J13,81.0,2021-01-15 00:00:00,71.31,1.7249999999999999,0.026000000000000002,10.075,2.79,13.815000000000001,0.0,0.121,2.50655,12.5,2021-01-15 08:00:00,2021-01-15 08:30:00,J13,J18386,100 GM DAWN JAR JT-216,F3V2772QHPQ000002X,7.0,2.0,42.0,84.0,0.0,0.0,236.66,629813.0,Fast Moving,J13,J18386,9.0,350.0
888,2021-01-15 12:00:00,160,J13,90.0,2021-01-15 00:00:00,71.31,1.7249999999999999,0.026000000000000002,10.075,2.79,13.815000000000001,0.0,0.121,2.50655,12.5,2021-01-15 12:00:00,2021-01-15 12:30:00,J13,J18386,100 GM DAWN JAR JT-216,F3V2772QHPQ000002X,7.0,2.0,42.0,84.0,0.0,0.0,236.66,629813.0,Fast Moving,J13,J18386,9.0,200.0
889,2021-01-15 16:00:00,160,J13,93.46,2021-01-15 00:00:00,71.31,1.7249999999999999,0.026000000000000002,10.075,2.79,13.815000000000001,0.0,0.121,2.50655,12.5,2021-01-15 16:00:00,2021-01-15 16:30:00,J13,J18386,100 GM DAWN JAR JT-216,F3V2772QHPQ000002X,7.0,2.0,42.0,84.0,0.0,0.0,236.66,629813.0,Fast Moving,J13,J18386,9.0,200.0
890,2021-01-16 02:00:00,160,J13,87.85,2021-01-16 00:00:00,71.38,1.73,0.026000000000000002,10.06,2.78,13.785,0.0,0.1205,2.5054,13.0,2021-01-16 02:00:00,2021-01-16 02:30:00,J13,J18386,100 GM DAWN JAR JT-216,F3V2772QHPQ000002X,7.0,2.0,42.0,84.0,0.0,0.0,236.66,629813.0,Fast Moving,J13,J18386,13.0,400.0
891,2021-01-16 04:00:00,160,J13,87.85,2021-01-16 00:00:00,71.38,1.73,0.026000000000000002,10.06,2.78,13.785,0.0,0.1205,2.5054,13.0,2021-01-16 04:00:00,2021-01-16 04:30:00,J13,J18386,100 GM DAWN JAR JT-216,F3V2772QHPQ000002X,7.0,2.0,42.0,84.0,0.0,0.0,236.66,629813.0,Fast Moving,J13,J18386,10.0,300.0
892,2021-01-16 06:00:00,160,J13,84.12,2021-01-16 00:00:00,71.38,1.73,0.026000000000000002,10.06,2.78,13.785,0.0,0.1205,2.5054,13.0,2021-01-16 06:00:00,2021-01-16 06:30:00,J13,J18386,100 GM DAWN JAR JT-216,F3V2772QHPQ000002X,7.0,2.0,42.0,84.0,0.0,0.0,236.66,629813.0,Fast Moving,J13,J18386,9.0,250.0
893,2021-01-16 10:00:00,160,J13,93.46,2021-01-16 00:00:00,71.38,1.73,0.026000000000000002,10.06,2.78,13.785,0.0,0.1205,2.5054,13.0,2021-01-16 10:00:00,2021-01-16 10:30:00,J13,J18386,100 GM DAWN JAR JT-216,F3V2772QHPQ000002X,7.0,2.0,42.0,84.0,0.0,0.0,236.66,629813.0,Fast Moving,J13,J18386,12.0,350.0
894,2021-01-17 00:00:00,160,J13,90.0,2021-01-17 00:00:00,71.41499999999999,1.7200000000000002,0.026000000000000002,10.05,2.7849999999999997,13.75,0.0,0.1205,2.50475,14.0,2021-01-17 00:00:00,2021-01-17 00:30:00,J13,J18386,100 GM DAWN JAR JT-216,F3V2772QHPQ000002X,7.0,2.0,42.0,84.0,0.0,0.0,236.66,629813.0,Fast Moving,J13,J18386,8.0,200.0
895,2021-01-17 06:00:00,160,J13,90.0,2021-01-17 00:00:00,71.41499999999999,1.7200000000000002,0.026000000000000002,10.05,2.7849999999999997,13.75,0.0,0.1205,2.50475,14.0,2021-01-17 06:00:00,2021-01-17 06:30:00,J13,J18386,100 GM DAWN JAR JT-216,F3V2772QHPQ000002X,7.0,2.0,42.0,84.0,0.0,0.0,236.66,629813.0,Fast Moving,J13,J18386,10.0,350.0
896,2021-01-17 10:00:00,160,J13,93.46,2021-01-17 00:00:00,71.41499999999999,1.7200000000000002,0.026000000000000002,10.05,2.7849999999999997,13.75,0.0,0.1205,2.50475,14.0,2021-01-17 10:00:00,2021-01-17 10:30:00,J13,J18386,100 GM DAWN JAR JT-216,F3V2772QHPQ000002X,7.0,2.0,42.0,84.0,0.0,0.0,236.66,629813.0,Fast Moving,J13,J18386,10.0,400.0
897,2021-01-17 12:00:00,160,J13,93.46,2021-01-17 00:00:00,71.41499999999999,1.7200000000000002,0.026000000000000002,10.05,2.7849999999999997,13.75,0.0,0.1205,2.50475,14.0,2021-01-17 12:00:00,2021-01-17 12:30:00,J13,J18386,100 GM DAWN JAR JT-216,F3V2772QHPQ000002X,7.0,2.0,42.0,84.0,0.0,0.0,236.66,629813.0,Fast Moving,J13,J18386,11.0,450.0
898,2021-01-17 18:00:00,160,J13,93.46,2021-01-17 00:00:00,71.41499999999999,1.7200000000000002,0.026000000000000002,10.05,2.7849999999999997,13.75,0.0,0.1205,2.50475,14.0,2021-01-17 18:00:00,2021-01-17 18:30:00,J13,J18386,100 GM DAWN JAR JT-216,F3V2772QHPQ000002X,7.0,2.0,42.0,84.0,0.0,0.0,236.66,629813.0,Fast Moving,J13,J18386,9.0,250.0
899,2021-01-17 20:00:00,160,J13,93.46,2021-01-17 00:00:00,71.41499999999999,1.7200000000000002,0.026000000000000002,10.05,2.7849999999999997,13.75,0.0,0.1205,2.50475,14.0,2021-01-17 20:00:00,2021-01-17 20:30:00,J13,J18386,100 GM DAWN JAR JT-216,F3V2772QHPQ000002X,7.0,2.0,42.0,84.0,0.0,0.0,236.66,629813.0,Fast Moving,J13,J18386,8.0,200.0
900,2021-01-17 20:00:00,160,J13,93.46,2021-01-17 00:00:00,71.41499999999999,1.7200000000000002,0.026000000000000002,10.05,2.7849999999999997,13.75,0.0,0.1205,2.50475,14.0,2021-01-17 20:00:00,2021-01-17 20:30:00,J13,J18386,100 GM DAWN JAR JT-216,F3V2772QHPQ000002X,7.0,2.0,42.0,84.0,0.0,0.0,236.66,629813.0,Fast Moving,J13,J18386,7.0,200.0
901,2021-01-18 00:00:00,160,J13,93.46,2021-01-18 00:00:00,71.39,1.7149999999999999,0.026000000000000002,10.085,2.785,13.725000000000001,0.0,0.1215,2.5049,14.5,2021-01-18 00:00:00,2021-01-18 00:30:00,J13,J18386,100 GM DAWN JAR JT-216,F3V2772QHPQ000002X,7.0,2.0,42.0,84.0,0.0,0.0,236.66,629813.0,Fast Moving,J13,J18386,8.0,200.0
902,2021-01-18 18:00:00,160,J13,79.33,2021-01-18 00:00:00,71.39,1.7149999999999999,0.026000000000000002,10.085,2.785,13.725000000000001,0.0,0.1215,2.5049,14.5,2021-01-18 18:00:00,2021-01-18 18:30:00,J13,J18386,100 GM DAWN JAR JT-216,F3V2772QHPQ000002X,7.0,2.0,42.0,84.0,0.0,0.0,236.66,629813.0,Fast Moving,J13,J18470,20.0,900.0
903,2021-01-18 18:00:00,160,J13,79.33,2021-01-18 00:00:00,71.39,1.7149999999999999,0.026000000000000002,10.085,2.785,13.725000000000001,0.0,0.1215,2.5049,14.5,2021-01-18 18:00:00,2021-01-18 18:30:00,J13,J18470,250 ML CROWN HONEY JAR - DB56,F3X0017QMPQ000002X,8.0,2.0,68.0,136.0,0.0,0.0,29.75,192472.0,Fast Moving,J13,J18470,20.0,900.0
904,2021-01-19 02:00:00,160,J13,93.33,2021-01-19 00:00:00,71.35499999999999,1.72,0.026000000000000002,10.09,2.775,13.77,0.0,0.1205,2.5051,14.0,2021-01-19 02:00:00,2021-01-19 02:30:00,J13,J18386,100 GM DAWN JAR JT-216,F3V2772QHPQ000002X,7.0,2.0,42.0,84.0,0.0,0.0,236.66,629813.0,Fast Moving,J13,J18470,10.0,250.0
905,2021-01-19 02:00:00,160,J13,93.33,2021-01-19 00:00:00,71.35499999999999,1.72,0.026000000000000002,10.09,2.775,13.77,0.0,0.1205,2.5051,14.0,2021-01-19 02:00:00,2021-01-19 02:30:00,J13,J18386,100 GM DAWN JAR JT-216,F3V2772QHPQ000002X,7.0,2.0,42.0,84.0,0.0,0.0,236.66,629813.0,Fast Moving,J13,J18470,7.0,200.0
906,2021-01-19 02:00:00,160,J13,93.33,2021-01-19 00:00:00,71.35499999999999,1.72,0.026000000000000002,10.09,2.775,13.77,0.0,0.1205,2.5051,14.0,2021-01-19 02:00:00,2021-01-19 02:30:00,J13,J18470,250 ML CROWN HONEY JAR - DB56,F3X0017QMPQ000002X,8.0,2.0,68.0,136.0,0.0,0.0,29.75,192472.0,Fast Moving,J13,J18470,10.0,250.0
907,2021-01-19 02:00:00,160,J13,93.33,2021-01-19 00:00:00,71.35499999999999,1.72,0.026000000000000002,10.09,2.775,13.77,0.0,0.1205,2.5051,14.0,2021-01-19 02:00:00,2021-01-19 02:30:00,J13,J18470,250 ML CROWN HONEY JAR - DB56,F3X0017QMPQ000002X,8.0,2.0,68.0,136.0,0.0,0.0,29.75,192472.0,Fast Moving,J13,J18470,7.0,200.0
908,2021-01-19 02:00:00,160,J13,93.33,2021-01-19 00:00:00,71.35499999999999,1.72,0.026000000000000002,10.09,2.775,13.77,0.0,0.1205,2.5051,14.0,2021-01-19 02:00:00,2021-01-19 02:30:00,J13,J18511,263 ML KETCHUP - JT361,F3X0135QHPQ000002X,8.0,2.0,64.0,128.0,0.0,0.0,22.95,91215.0,Fast Moving,J13,J18470,10.0,250.0
909,2021-01-19 02:00:00,160,J13,93.33,2021-01-19 00:00:00,71.35499999999999,1.72,0.026000000000000002,10.09,2.775,13.77,0.0,0.1205,2.5051,14.0,2021-01-19 02:00:00,2021-01-19 02:30:00,J13,J18511,263 ML KETCHUP - JT361,F3X0135QHPQ000002X,8.0,2.0,64.0,128.0,0.0,0.0,22.95,91215.0,Fast Moving,J13,J18470,7.0,200.0
910,2021-01-19 10:00:00,160,J13,30.49,2021-01-19 00:00:00,71.35499999999999,1.72,0.026000000000000002,10.09,2.775,13.77,0.0,0.1205,2.5051,14.0,2021-01-19 10:00:00,2021-01-19 10:30:00,J13,J18386,100 GM DAWN JAR JT-216,F3V2772QHPQ000002X,7.0,2.0,42.0,84.0,0.0,0.0,236.66,629813.0,Fast Moving,J13,J18511,33.0,900.0
911,2021-01-19 10:00:00,160,J13,30.49,2021-01-19 00:00:00,71.35499999999999,1.72,0.026000000000000002,10.09,2.775,13.77,0.0,0.1205,2.5051,14.0,2021-01-19 10:00:00,2021-01-19 10:30:00,J13,J18386,100 GM DAWN JAR JT-216,F3V2772QHPQ000002X,7.0,2.0,42.0,84.0,0.0,0.0,236.66,629813.0,Fast Moving,J13,J18511,29.0,1000.0
912,2021-01-19 10:00:00,160,J13,30.49,2021-01-19 00:00:00,71.35499999999999,1.72,0.026000000000000002,10.09,2.775,13.77,0.0,0.1205,2.5051,14.0,2021-01-19 10:00:00,2021-01-19 10:30:00,J13,J18470,250 ML CROWN HONEY JAR - DB56,F3X0017QMPQ000002X,8.0,2.0,68.0,136.0,0.0,0.0,29.75,192472.0,Fast Moving,J13,J18511,33.0,900.0
913,2021-01-19 10:00:00,160,J13,30.49,2021-01-19 00:00:00,71.35499999999999,1.72,0.026000000000000002,10.09,2.775,13.77,0.0,0.1205,2.5051,14.0,2021-01-19 10:00:00,2021-01-19 10:30:00,J13,J18470,250 ML CROWN HONEY JAR - DB56,F3X0017QMPQ000002X,8.0,2.0,68.0,136.0,0.0,0.0,29.75,192472.0,Fast Moving,J13,J18511,29.0,1000.0
914,2021-01-19 10:00:00,160,J13,30.49,2021-01-19 00:00:00,71.35499999999999,1.72,0.026000000000000002,10.09,2.775,13.77,0.0,0.1205,2.5051,14.0,2021-01-19 10:00:00,2021-01-19 10:30:00,J13,J18511,263 ML KETCHUP - JT361,F3X0135QHPQ000002X,8.0,2.0,64.0,128.0,0.0,0.0,22.95,91215.0,Fast Moving,J13,J18511,33.0,900.0
915,2021-01-19 10:00:00,160,J13,30.49,2021-01-19 00:00:00,71.35499999999999,1.72,0.026000000000000002,10.09,2.775,13.77,0.0,0.1205,2.5051,14.0,2021-01-19 10:00:00,2021-01-19 10:30:00,J13,J18511,263 ML KETCHUP - JT361,F3X0135QHPQ000002X,8.0,2.0,64.0,128.0,0.0,0.0,22.95,91215.0,Fast Moving,J13,J18511,29.0,1000.0
916,2021-01-19 10:00:00,160,J13,30.49,2021-01-19 00:00:00,71.35499999999999,1.72,0.026000000000000002,10.09,2.775,13.77,0.0,0.1205,2.5051,14.0,2021-01-19 10:00:00,2021-01-19 10:30:00,J13,J18512,263 ML KETCHUP DB-48,F3X0135QHPQ000001X,8.0,2.0,64.0,128.0,0.0,0.0,21.8,0.0,,J13,J18511,33.0,900.0
917,2021-01-19 10:00:00,160,J13,30.49,2021-01-19 00:00:00,71.35499999999999,1.72,0.026000000000000002,10.09,2.775,13.77,0.0,0.1205,2.5051,14.0,2021-01-19 10:00:00,2021-01-19 10:30:00,J13,J18512,263 ML KETCHUP DB-48,F3X0135QHPQ000001X,8.0,2.0,64.0,128.0,0.0,0.0,21.8,0.0,,J13,J18511,29.0,1000.0
918,2021-01-19 12:00:00,160,J13,32.34,2021-01-19 00:00:00,71.35499999999999,1.72,0.026000000000000002,10.09,2.775,13.77,0.0,0.1205,2.5051,14.0,2021-01-19 12:00:00,2021-01-19 12:30:00,J13,J18386,100 GM DAWN JAR JT-216,F3V2772QHPQ000002X,7.0,2.0,42.0,84.0,0.0,0.0,236.66,629813.0,Fast Moving,J13,J18511,28.0,1000.0
919,2021-01-19 12:00:00,160,J13,32.34,2021-01-19 00:00:00,71.35499999999999,1.72,0.026000000000000002,10.09,2.775,13.77,0.0,0.1205,2.5051,14.0,2021-01-19 12:00:00,2021-01-19 12:30:00,J13,J18511,263 ML KETCHUP - JT361,F3X0135QHPQ000002X,8.0,2.0,64.0,128.0,0.0,0.0,22.95,91215.0,Fast Moving,J13,J18511,28.0,1000.0
920,2021-01-19 12:00:00,160,J13,32.34,2021-01-19 00:00:00,71.35499999999999,1.72,0.026000000000000002,10.09,2.775,13.77,0.0,0.1205,2.5051,14.0,2021-01-19 12:00:00,2021-01-19 12:30:00,J13,J18512,263 ML KETCHUP DB-48,F3X0135QHPQ000001X,8.0,2.0,64.0,128.0,0.0,0.0,21.8,0.0,,J13,J18511,28.0,1000.0
921,2021-01-19 18:00:00,160,J13,56.41,2021-01-19 00:00:00,71.35499999999999,1.72,0.026000000000000002,10.09,2.775,13.77,0.0,0.1205,2.5051,14.0,2021-01-19 18:00:00,2021-01-19 18:30:00,J13,J18386,100 GM DAWN JAR JT-216,F3V2772QHPQ000002X,7.0,2.0,42.0,84.0,0.0,0.0,236.66,629813.0,Fast Moving,J13,J18511,22.0,900.0
922,2021-01-19 18:00:00,160,J13,56.41,2021-01-19 00:00:00,71.35499999999999,1.72,0.026000000000000002,10.09,2.775,13.77,0.0,0.1205,2.5051,14.0,2021-01-19 18:00:00,2021-01-19 18:30:00,J13,J18512,263 ML KETCHUP DB-48,F3X0135QHPQ000001X,8.0,2.0,64.0,128.0,0.0,0.0,21.8,0.0,,J13,J18511,22.0,900.0
923,2021-01-19 20:00:00,160,J13,91.97,2021-01-19 00:00:00,71.35499999999999,1.72,0.026000000000000002,10.09,2.775,13.77,0.0,0.1205,2.5051,14.0,2021-01-19 20:00:00,2021-01-19 20:30:00,J13,J18386,100 GM DAWN JAR JT-216,F3V2772QHPQ000002X,7.0,2.0,42.0,84.0,0.0,0.0,236.66,629813.0,Fast Moving,J13,J18511,16.0,800.0
924,2021-01-19 20:00:00,160,J13,91.97,2021-01-19 00:00:00,71.35499999999999,1.72,0.026000000000000002,10.09,2.775,13.77,0.0,0.1205,2.5051,14.0,2021-01-19 20:00:00,2021-01-19 20:30:00,J13,J18512,263 ML KETCHUP DB-48,F3X0135QHPQ000001X,8.0,2.0,64.0,128.0,0.0,0.0,21.8,0.0,,J13,J18511,16.0,800.0
925,2021-01-19 22:00:00,160,J13,75.65,2021-01-19 00:00:00,71.35499999999999,1.72,0.026000000000000002,10.09,2.775,13.77,0.0,0.1205,2.5051,14.0,2021-01-19 22:00:00,2021-01-19 22:30:00,J13,J18386,100 GM DAWN JAR JT-216,F3V2772QHPQ000002X,7.0,2.0,42.0,84.0,0.0,0.0,236.66,629813.0,Fast Moving,J13,J18511,20.0,1200.0
926,2021-01-19 22:00:00,160,J13,75.65,2021-01-19 00:00:00,71.35499999999999,1.72,0.026000000000000002,10.09,2.775,13.77,0.0,0.1205,2.5051,14.0,2021-01-19 22:00:00,2021-01-19 22:30:00,J13,J18386,100 GM DAWN JAR JT-216,F3V2772QHPQ000002X,7.0,2.0,42.0,84.0,0.0,0.0,236.66,629813.0,Fast Moving,J13,J18511,20.0,1100.0
927,2021-01-19 22:00:00,160,J13,75.65,2021-01-19 00:00:00,71.35499999999999,1.72,0.026000000000000002,10.09,2.775,13.77,0.0,0.1205,2.5051,14.0,2021-01-19 22:00:00,2021-01-19 22:30:00,J13,J18512,263 ML KETCHUP DB-48,F3X0135QHPQ000001X,8.0,2.0,64.0,128.0,0.0,0.0,21.8,0.0,,J13,J18511,20.0,1200.0
928,2021-01-19 22:00:00,160,J13,75.65,2021-01-19 00:00:00,71.35499999999999,1.72,0.026000000000000002,10.09,2.775,13.77,0.0,0.1205,2.5051,14.0,2021-01-19 22:00:00,2021-01-19 22:30:00,J13,J18512,263 ML KETCHUP DB-48,F3X0135QHPQ000001X,8.0,2.0,64.0,128.0,0.0,0.0,21.8,0.0,,J13,J18511,20.0,1100.0
929,2021-01-20 02:00:00,160,J13,94.27,2021-01-20 00:00:00,71.36,1.7149999999999999,0.026000000000000002,10.065000000000001,2.75,13.82,0.0,0.1195,2.5051,13.0,2021-01-20 02:00:00,2021-01-20 02:30:00,J13,J18386,100 GM DAWN JAR JT-216,F3V2772QHPQ000002X,7.0,2.0,42.0,84.0,0.0,0.0,236.66,629813.0,Fast Moving,J13,J18511,15.0,350.0
930,2021-01-20 08:00:00,160,J13,76.43,2021-01-20 00:00:00,71.36,1.7149999999999999,0.026000000000000002,10.065000000000001,2.75,13.82,0.0,0.1195,2.5051,13.0,2021-01-20 08:00:00,2021-01-20 08:30:00,J13,J18386,100 GM DAWN JAR JT-216,F3V2772QHPQ000002X,7.0,2.0,42.0,84.0,0.0,0.0,236.66,629813.0,Fast Moving,J13,J18530,15.0,600.0
931,2021-01-20 10:00:00,160,J13,0.0,2021-01-20 00:00:00,71.36,1.7149999999999999,0.026000000000000002,10.065000000000001,2.75,13.82,0.0,0.1195,2.5051,13.0,2021-01-20 10:00:00,2021-01-20 10:30:00,J13,J18386,100 GM DAWN JAR JT-216,F3V2772QHPQ000002X,7.0,2.0,42.0,84.0,0.0,0.0,236.66,629813.0,Fast Moving,J13,J18530,14.0,350.0
932,2021-01-20 10:00:00,160,J13,0.0,2021-01-20 00:00:00,71.36,1.7149999999999999,0.026000000000000002,10.065000000000001,2.75,13.82,0.0,0.1195,2.5051,13.0,2021-01-20 10:00:00,2021-01-20 10:30:00,J13,J18530,250 ML PG JAR DB-48,F3X0111QNTQ000002X,8.0,2.0,58.0,115.2,0.0,0.0,36.56,142403.0,,J13,J18530,14.0,350.0
933,2021-01-21 00:00:00,160,J13,95.41,2021-01-21 00:00:00,71.42500000000001,1.69,0.025500000000000002,10.05,2.7350000000000003,13.815000000000001,0.0,0.119,2.5051,13.5,2021-01-21 00:00:00,2021-01-21 00:30:00,J13,J18530,250 ML PG JAR DB-48,F3X0111QNTQ000002X,8.0,2.0,58.0,115.2,0.0,0.0,36.56,142403.0,,J13,J18530,17.0,600.0
934,2021-01-21 02:00:00,160,J13,98.35,2021-01-21 00:00:00,71.42500000000001,1.69,0.025500000000000002,10.05,2.7350000000000003,13.815000000000001,0.0,0.119,2.5051,13.5,2021-01-21 02:00:00,2021-01-21 02:30:00,J13,J18530,250 ML PG JAR DB-48,F3X0111QNTQ000002X,8.0,2.0,58.0,115.2,0.0,0.0,36.56,142403.0,,J13,J18530,20.0,900.0
935,2021-01-21 04:00:00,160,J13,98.35,2021-01-21 00:00:00,71.42500000000001,1.69,0.025500000000000002,10.05,2.7350000000000003,13.815000000000001,0.0,0.119,2.5051,13.5,2021-01-21 04:00:00,2021-01-21 04:30:00,J13,J18530,250 ML PG JAR DB-48,F3X0111QNTQ000002X,8.0,2.0,58.0,115.2,0.0,0.0,36.56,142403.0,,J13,J18530,23.0,900.0
936,2021-01-21 04:00:00,160,J13,98.35,2021-01-21 00:00:00,71.42500000000001,1.69,0.025500000000000002,10.05,2.7350000000000003,13.815000000000001,0.0,0.119,2.5051,13.5,2021-01-21 04:00:00,2021-01-21 04:30:00,J13,J18530,250 ML PG JAR DB-48,F3X0111QNTQ000002X,8.0,2.0,58.0,115.2,0.0,0.0,36.56,142403.0,,J13,J18530,14.0,900.0
937,2021-01-21 06:00:00,160,J13,95.41,2021-01-21 00:00:00,71.42500000000001,1.69,0.025500000000000002,10.05,2.7350000000000003,13.815000000000001,0.0,0.119,2.5051,13.5,2021-01-21 06:00:00,2021-01-21 06:30:00,J13,J18530,250 ML PG JAR DB-48,F3X0111QNTQ000002X,8.0,2.0,58.0,115.2,0.0,0.0,36.56,142403.0,,J13,J18530,17.0,900.0
938,2021-01-21 10:00:00,160,J13,68.47,2021-01-21 00:00:00,71.42500000000001,1.69,0.025500000000000002,10.05,2.7350000000000003,13.815000000000001,0.0,0.119,2.5051,13.5,2021-01-21 10:00:00,2021-01-21 10:30:00,J13,J18426,200 ML OUDH ROUND JAR - EB40,F3W0233QHPQ020001M,8.0,2.0,57.0,114.4,0.0,0.0,40.26,101850.0,Fast Moving,J13,J18426,27.0,350.0
939,2021-01-21 10:00:00,160,J13,76.07,2021-01-21 00:00:00,71.42500000000001,1.69,0.025500000000000002,10.05,2.7350000000000003,13.815000000000001,0.0,0.119,2.5051,13.5,2021-01-21 10:00:00,2021-01-21 10:30:00,J13,J18426,200 ML OUDH ROUND JAR - EB40,F3W0233QHPQ020001M,8.0,2.0,57.0,114.4,0.0,0.0,40.26,101850.0,Fast Moving,J13,J18426,27.0,350.0
940,2021-01-21 18:00:00,160,J13,75.64,2021-01-21 00:00:00,71.42500000000001,1.69,0.025500000000000002,10.05,2.7350000000000003,13.815000000000001,0.0,0.119,2.5051,13.5,2021-01-21 18:00:00,2021-01-21 18:30:00,J13,J18426,200 ML OUDH ROUND JAR - EB40,F3W0233QHPQ020001M,8.0,2.0,57.0,114.4,0.0,0.0,40.26,101850.0,Fast Moving,J13,J18426,19.0,450.0
941,2021-01-21 18:00:00,160,J13,75.64,2021-01-21 00:00:00,71.42500000000001,1.69,0.025500000000000002,10.05,2.7350000000000003,13.815000000000001,0.0,0.119,2.5051,13.5,2021-01-21 18:00:00,2021-01-21 18:30:00,J13,J18426,200 ML OUDH ROUND JAR - EB40,F3W0233QHPQ020001M,8.0,2.0,57.0,114.4,0.0,0.0,40.26,101850.0,Fast Moving,J13,J18426,15.0,350.0
942,2021-01-21 22:00:00,160,J13,80.77,2021-01-21 00:00:00,71.42500000000001,1.69,0.025500000000000002,10.05,2.7350000000000003,13.815000000000001,0.0,0.119,2.5051,13.5,2021-01-21 22:00:00,2021-01-21 22:30:00,J13,J18426,200 ML OUDH ROUND JAR - EB40,F3W0233QHPQ020001M,8.0,2.0,57.0,114.4,0.0,0.0,40.26,101850.0,Fast Moving,J13,J18426,10.0,200.0
943,2021-01-22 08:00:00,160,J13,91.03,2021-01-22 00:00:00,71.465,1.6749999999999998,0.025500000000000002,10.004999999999999,2.7350000000000003,13.815000000000001,0.0,0.11850000000000001,2.5048000000000004,13.5,2021-01-22 08:00:00,2021-01-22 08:30:00,J13,J18426,200 ML OUDH ROUND JAR - EB40,F3W0233QHPQ020001M,8.0,2.0,57.0,114.4,0.0,0.0,40.26,101850.0,Fast Moving,J13,J18572,25.0,600.0
944,2021-01-22 08:00:00,160,J13,91.03,2021-01-22 00:00:00,71.465,1.6749999999999998,0.025500000000000002,10.004999999999999,2.7350000000000003,13.815000000000001,0.0,0.11850000000000001,2.5048000000000004,13.5,2021-01-22 08:00:00,2021-01-22 08:30:00,J13,J18572,500 ML PG JAR DB-24,F3Y0053QHTQ000002X,8.0,2.0,44.0,88.0,0.0,0.0,46.67,83028.0,,J13,J18572,25.0,600.0
945,2021-01-22 10:00:00,160,J13,82.05,2021-01-22 00:00:00,71.465,1.6749999999999998,0.025500000000000002,10.004999999999999,2.7350000000000003,13.815000000000001,0.0,0.11850000000000001,2.5048000000000004,13.5,2021-01-22 10:00:00,2021-01-22 10:30:00,J13,J18572,500 ML PG JAR DB-24,F3Y0053QHTQ000002X,8.0,2.0,44.0,88.0,0.0,0.0,46.67,83028.0,,J13,J18572,26.0,500.0
946,2021-01-22 10:00:00,160,J13,82.05,2021-01-22 00:00:00,71.465,1.6749999999999998,0.025500000000000002,10.004999999999999,2.7350000000000003,13.815000000000001,0.0,0.11850000000000001,2.5048000000000004,13.5,2021-01-22 10:00:00,2021-01-22 10:30:00,J13,J18572,500 ML PG JAR DB-24,F3Y0053QHTQ000002X,8.0,2.0,44.0,88.0,0.0,0.0,46.67,83028.0,,J13,J18572,29.0,550.0
947,2021-01-22 12:00:00,160,J13,23.75,2021-01-22 00:00:00,71.465,1.6749999999999998,0.025500000000000002,10.004999999999999,2.7350000000000003,13.815000000000001,0.0,0.11850000000000001,2.5048000000000004,13.5,2021-01-22 12:00:00,2021-01-22 12:30:00,J13,J18572,500 ML PG JAR DB-24,F3Y0053QHTQ000002X,8.0,2.0,44.0,88.0,0.0,0.0,46.67,83028.0,,J13,J18572,15.0,400.0
948,2021-01-22 12:00:00,160,J13,23.75,2021-01-22 00:00:00,71.465,1.6749999999999998,0.025500000000000002,10.004999999999999,2.7350000000000003,13.815000000000001,0.0,0.11850000000000001,2.5048000000000004,13.5,2021-01-22 12:00:00,2021-01-22 12:30:00,J13,J18585,16.000 OZ FRENCH SQ SHELF STK F,F3Y0772QRQQ110000X,8.0,2.0,52.0,104.0,0.0,0.0,116.81,257432.0,Slow Moving,J13,J18572,15.0,400.0
949,2021-01-22 14:00:00,160,J13,70.0,2021-01-22 00:00:00,71.465,1.6749999999999998,0.025500000000000002,10.004999999999999,2.7350000000000003,13.815000000000001,0.0,0.11850000000000001,2.5048000000000004,13.5,2021-01-22 14:00:00,2021-01-22 14:30:00,J13,J18572,500 ML PG JAR DB-24,F3Y0053QHTQ000002X,8.0,2.0,44.0,88.0,0.0,0.0,46.67,83028.0,,J13,J18572,13.0,300.0
950,2021-01-22 14:00:00,160,J13,70.0,2021-01-22 00:00:00,71.465,1.6749999999999998,0.025500000000000002,10.004999999999999,2.7350000000000003,13.815000000000001,0.0,0.11850000000000001,2.5048000000000004,13.5,2021-01-22 14:00:00,2021-01-22 14:30:00,J13,J18585,16.000 OZ FRENCH SQ SHELF STK F,F3Y0772QRQQ110000X,8.0,2.0,52.0,104.0,0.0,0.0,116.81,257432.0,Slow Moving,J13,J18572,13.0,300.0
951,2021-01-22 18:00:00,160,J13,92.5,2021-01-22 00:00:00,71.465,1.6749999999999998,0.025500000000000002,10.004999999999999,2.7350000000000003,13.815000000000001,0.0,0.11850000000000001,2.5048000000000004,13.5,2021-01-22 18:00:00,2021-01-22 18:30:00,J13,J18572,500 ML PG JAR DB-24,F3Y0053QHTQ000002X,8.0,2.0,44.0,88.0,0.0,0.0,46.67,83028.0,,J13,J18572,8.0,250.0
952,2021-01-22 18:00:00,160,J13,92.5,2021-01-22 00:00:00,71.465,1.6749999999999998,0.025500000000000002,10.004999999999999,2.7350000000000003,13.815000000000001,0.0,0.11850000000000001,2.5048000000000004,13.5,2021-01-22 18:00:00,2021-01-22 18:30:00,J13,J18585,16.000 OZ FRENCH SQ SHELF STK F,F3Y0772QRQQ110000X,8.0,2.0,52.0,104.0,0.0,0.0,116.81,257432.0,Slow Moving,J13,J18572,8.0,250.0
953,2021-01-23 20:00:00,160,J13,90.28,2021-01-23 00:00:00,71.465,1.68,0.026000000000000002,9.965,2.7350000000000003,13.855,0.0,0.1195,2.5044000000000004,13.0,2021-01-23 20:00:00,2021-01-23 20:30:00,J13,J18585,16.000 OZ FRENCH SQ SHELF STK F,F3Y0772QRQQ110000X,8.0,2.0,52.0,104.0,0.0,0.0,116.81,257432.0,Slow Moving,J13,J18585,15.0,250.0
954,2021-01-23 20:00:00,160,J13,90.28,2021-01-23 00:00:00,71.465,1.68,0.026000000000000002,9.965,2.7350000000000003,13.855,0.0,0.1195,2.5044000000000004,13.0,2021-01-23 20:00:00,2021-01-23 20:30:00,J13,J18586,16.000 OZ FRENCH SQ,F3Y0772QRQQ030005X,8.0,2.0,44.0,88.0,0.0,0.0,275.33,519857.0,Slow Moving,J13,J18585,15.0,250.0
955,2021-01-24 00:00:00,160,J13,90.28,2021-01-24 00:00:00,71.45500000000001,1.67,0.026000000000000002,9.98,2.725,13.885000000000002,0.0,0.1215,2.5045,14.0,2021-01-24 00:00:00,2021-01-24 00:30:00,J13,J18585,16.000 OZ FRENCH SQ SHELF STK F,F3Y0772QRQQ110000X,8.0,2.0,52.0,104.0,0.0,0.0,116.81,257432.0,Slow Moving,J13,J18585,11.0,250.0
956,2021-01-24 00:00:00,160,J13,90.28,2021-01-24 00:00:00,71.45500000000001,1.67,0.026000000000000002,9.98,2.725,13.885000000000002,0.0,0.1215,2.5045,14.0,2021-01-24 00:00:00,2021-01-24 00:30:00,J13,J18586,16.000 OZ FRENCH SQ,F3Y0772QRQQ030005X,8.0,2.0,44.0,88.0,0.0,0.0,275.33,519857.0,Slow Moving,J13,J18585,11.0,250.0
957,2021-01-24 02:00:00,160,J13,79.17,2021-01-24 00:00:00,71.45500000000001,1.67,0.026000000000000002,9.98,2.725,13.885000000000002,0.0,0.1215,2.5045,14.0,2021-01-24 02:00:00,2021-01-24 02:30:00,J13,J18585,16.000 OZ FRENCH SQ SHELF STK F,F3Y0772QRQQ110000X,8.0,2.0,52.0,104.0,0.0,0.0,116.81,257432.0,Slow Moving,J13,J18585,15.0,400.0
958,2021-01-24 02:00:00,160,J13,79.17,2021-01-24 00:00:00,71.45500000000001,1.67,0.026000000000000002,9.98,2.725,13.885000000000002,0.0,0.1215,2.5045,14.0,2021-01-24 02:00:00,2021-01-24 02:30:00,J13,J18586,16.000 OZ FRENCH SQ,F3Y0772QRQQ030005X,8.0,2.0,44.0,88.0,0.0,0.0,275.33,519857.0,Slow Moving,J13,J18585,15.0,400.0
959,2021-01-24 18:00:00,160,J13,90.28,2021-01-24 00:00:00,71.45500000000001,1.67,0.026000000000000002,9.98,2.725,13.885000000000002,0.0,0.1215,2.5045,14.0,2021-01-24 18:00:00,2021-01-24 18:30:00,J13,J18585,16.000 OZ FRENCH SQ SHELF STK F,F3Y0772QRQQ110000X,8.0,2.0,52.0,104.0,0.0,0.0,116.81,257432.0,Slow Moving,J13,J18585,11.0,400.0
960,2021-01-24 18:00:00,160,J13,90.28,2021-01-24 00:00:00,71.45500000000001,1.67,0.026000000000000002,9.98,2.725,13.885000000000002,0.0,0.1215,2.5045,14.0,2021-01-24 18:00:00,2021-01-24 18:30:00,J13,J18586,16.000 OZ FRENCH SQ,F3Y0772QRQQ030005X,8.0,2.0,44.0,88.0,0.0,0.0,275.33,519857.0,Slow Moving,J13,J18585,11.0,400.0
961,2021-01-24 20:00:00,160,J13,84.86,2021-01-24 00:00:00,71.45500000000001,1.67,0.026000000000000002,9.98,2.725,13.885000000000002,0.0,0.1215,2.5045,14.0,2021-01-24 20:00:00,2021-01-24 20:30:00,J13,J18585,16.000 OZ FRENCH SQ SHELF STK F,F3Y0772QRQQ110000X,8.0,2.0,52.0,104.0,0.0,0.0,116.81,257432.0,Slow Moving,J13,J18585,10.0,400.0
962,2021-01-24 20:00:00,160,J13,84.86,2021-01-24 00:00:00,71.45500000000001,1.67,0.026000000000000002,9.98,2.725,13.885000000000002,0.0,0.1215,2.5045,14.0,2021-01-24 20:00:00,2021-01-24 20:30:00,J13,J18586,16.000 OZ FRENCH SQ,F3Y0772QRQQ030005X,8.0,2.0,44.0,88.0,0.0,0.0,275.33,519857.0,Slow Moving,J13,J18585,10.0,400.0
963,2021-01-25 02:00:00,160,J13,83.33,2021-01-25 00:00:00,71.47,1.66,0.026000000000000002,10.01,2.705,13.865,0.0,0.12100000000000001,2.50455,14.0,2021-01-25 02:00:00,2021-01-25 02:30:00,J13,J18585,16.000 OZ FRENCH SQ SHELF STK F,F3Y0772QRQQ110000X,8.0,2.0,52.0,104.0,0.0,0.0,116.81,257432.0,Slow Moving,J13,J18585,5.0,200.0
964,2021-01-25 02:00:00,160,J13,83.33,2021-01-25 00:00:00,71.47,1.66,0.026000000000000002,10.01,2.705,13.865,0.0,0.12100000000000001,2.50455,14.0,2021-01-25 02:00:00,2021-01-25 02:30:00,J13,J18586,16.000 OZ FRENCH SQ,F3Y0772QRQQ030005X,8.0,2.0,44.0,88.0,0.0,0.0,275.33,519857.0,Slow Moving,J13,J18585,5.0,200.0
965,2021-01-25 04:00:00,160,J13,84.2,2021-01-25 00:00:00,71.47,1.66,0.026000000000000002,10.01,2.705,13.865,0.0,0.12100000000000001,2.50455,14.0,2021-01-25 04:00:00,2021-01-25 04:30:00,J13,J18585,16.000 OZ FRENCH SQ SHELF STK F,F3Y0772QRQQ110000X,8.0,2.0,52.0,104.0,0.0,0.0,116.81,257432.0,Slow Moving,J13,J18585,12.0,300.0
966,2021-01-25 04:00:00,160,J13,84.2,2021-01-25 00:00:00,71.47,1.66,0.026000000000000002,10.01,2.705,13.865,0.0,0.12100000000000001,2.50455,14.0,2021-01-25 04:00:00,2021-01-25 04:30:00,J13,J18586,16.000 OZ FRENCH SQ,F3Y0772QRQQ030005X,8.0,2.0,44.0,88.0,0.0,0.0,275.33,519857.0,Slow Moving,J13,J18585,12.0,300.0
967,2021-01-25 14:00:00,160,J13,78.13,2021-01-25 00:00:00,71.47,1.66,0.026000000000000002,10.01,2.705,13.865,0.0,0.12100000000000001,2.50455,14.0,2021-01-25 14:00:00,2021-01-25 14:30:00,J13,J18585,16.000 OZ FRENCH SQ SHELF STK F,F3Y0772QRQQ110000X,8.0,2.0,52.0,104.0,0.0,0.0,116.81,257432.0,Slow Moving,J13,J18585,10.0,250.0
968,2021-01-25 14:00:00,160,J13,78.13,2021-01-25 00:00:00,71.47,1.66,0.026000000000000002,10.01,2.705,13.865,0.0,0.12100000000000001,2.50455,14.0,2021-01-25 14:00:00,2021-01-25 14:30:00,J13,J18586,16.000 OZ FRENCH SQ,F3Y0772QRQQ030005X,8.0,2.0,44.0,88.0,0.0,0.0,275.33,519857.0,Slow Moving,J13,J18585,10.0,250.0
969,2021-01-30 12:00:00,160,J13,45.83,2021-01-30 00:00:00,71.17,1.71,0.025,10.13,2.78,13.89,0.0,0.12300000000000001,2.506,15.0,,,,,,,,,,,,,,,,J13,J18720,17.0,450.0
970,2021-01-25 20:00:00,160,J13,85.45,2021-01-25 00:00:00,71.47,1.66,0.026000000000000002,10.01,2.705,13.865,0.0,0.12100000000000001,2.50455,14.0,2021-01-25 20:00:00,2021-01-25 20:30:00,J13,J18585,16.000 OZ FRENCH SQ SHELF STK F,F3Y0772QRQQ110000X,8.0,2.0,52.0,104.0,0.0,0.0,116.81,257432.0,Slow Moving,J13,J18585,10.0,600.0
971,2021-01-25 20:00:00,160,J13,85.45,2021-01-25 00:00:00,71.47,1.66,0.026000000000000002,10.01,2.705,13.865,0.0,0.12100000000000001,2.50455,14.0,2021-01-25 20:00:00,2021-01-25 20:30:00,J13,J18586,16.000 OZ FRENCH SQ,F3Y0772QRQQ030005X,8.0,2.0,44.0,88.0,0.0,0.0,275.33,519857.0,Slow Moving,J13,J18585,10.0,600.0
972,2021-01-25 22:00:00,160,J13,88.18,2021-01-25 00:00:00,71.47,1.66,0.026000000000000002,10.01,2.705,13.865,0.0,0.12100000000000001,2.50455,14.0,2021-01-25 22:00:00,2021-01-25 22:30:00,J13,J18585,16.000 OZ FRENCH SQ SHELF STK F,F3Y0772QRQQ110000X,8.0,2.0,52.0,104.0,0.0,0.0,116.81,257432.0,Slow Moving,J13,J18585,11.0,400.0
973,2021-01-25 22:00:00,160,J13,88.18,2021-01-25 00:00:00,71.47,1.66,0.026000000000000002,10.01,2.705,13.865,0.0,0.12100000000000001,2.50455,14.0,2021-01-25 22:00:00,2021-01-25 22:30:00,J13,J18586,16.000 OZ FRENCH SQ,F3Y0772QRQQ030005X,8.0,2.0,44.0,88.0,0.0,0.0,275.33,519857.0,Slow Moving,J13,J18585,11.0,400.0
974,2021-01-26 06:00:00,160,J13,81.79,2021-01-26 00:00:00,71.47,1.6549999999999998,0.026000000000000002,10.035,2.71,13.825,0.0,0.11850000000000001,2.50465,13.0,2021-01-26 06:00:00,2021-01-26 06:30:00,J13,J18586,16.000 OZ FRENCH SQ,F3Y0772QRQQ030005X,8.0,2.0,44.0,88.0,0.0,0.0,275.33,519857.0,Slow Moving,J13,J18585,10.0,200.0
975,2021-01-26 08:00:00,160,J13,81.79,2021-01-26 00:00:00,71.47,1.6549999999999998,0.026000000000000002,10.035,2.71,13.825,0.0,0.11850000000000001,2.50465,13.0,2021-01-26 08:00:00,2021-01-26 08:30:00,J13,J18586,16.000 OZ FRENCH SQ,F3Y0772QRQQ030005X,8.0,2.0,44.0,88.0,0.0,0.0,275.33,519857.0,Slow Moving,J13,J18585,9.0,300.0
976,2021-01-26 20:00:00,160,J13,89.97,2021-01-26 00:00:00,71.47,1.6549999999999998,0.026000000000000002,10.035,2.71,13.825,0.0,0.11850000000000001,2.50465,13.0,2021-01-26 20:00:00,2021-01-26 20:30:00,J13,J18586,16.000 OZ FRENCH SQ,F3Y0772QRQQ030005X,8.0,2.0,44.0,88.0,0.0,0.0,275.33,519857.0,Slow Moving,J13,J18585,26.0,600.0
977,2021-01-27 02:00:00,160,J13,85.88,2021-01-27 00:00:00,71.415,1.6600000000000001,0.026000000000000002,10.055,2.7350000000000003,13.805,0.0,0.11800000000000001,2.50475,13.0,2021-01-27 02:00:00,2021-01-27 02:30:00,J13,J18586,16.000 OZ FRENCH SQ,F3Y0772QRQQ030005X,8.0,2.0,44.0,88.0,0.0,0.0,275.33,519857.0,Slow Moving,J13,J18585,11.0,300.0
978,2021-01-28 02:00:00,160,J13,89.97,2021-01-28 00:00:00,71.36,1.68,0.026000000000000002,10.065000000000001,2.745,13.825,0.0,0.119,2.50465,13.5,2021-01-28 02:00:00,2021-01-28 02:30:00,J13,J18586,16.000 OZ FRENCH SQ,F3Y0772QRQQ030005X,8.0,2.0,44.0,88.0,0.0,0.0,275.33,519857.0,Slow Moving,J13,J18585,18.0,450.0
979,2021-01-28 08:00:00,160,J13,85.88,2021-01-28 00:00:00,71.36,1.68,0.026000000000000002,10.065000000000001,2.745,13.825,0.0,0.119,2.50465,13.5,2021-01-28 08:00:00,2021-01-28 08:30:00,J13,J18586,16.000 OZ FRENCH SQ,F3Y0772QRQQ030005X,8.0,2.0,44.0,88.0,0.0,0.0,275.33,519857.0,Slow Moving,J13,J18585,12.0,350.0
980,2021-01-28 10:00:00,160,J13,85.88,2021-01-28 00:00:00,71.36,1.68,0.026000000000000002,10.065000000000001,2.745,13.825,0.0,0.119,2.50465,13.5,2021-01-28 10:00:00,2021-01-28 10:30:00,J13,J18586,16.000 OZ FRENCH SQ,F3Y0772QRQQ030005X,8.0,2.0,44.0,88.0,0.0,0.0,275.33,519857.0,Slow Moving,J13,J18585,15.0,300.0
981,2021-01-28 18:00:00,160,J13,89.97,2021-01-28 00:00:00,71.36,1.68,0.026000000000000002,10.065000000000001,2.745,13.825,0.0,0.119,2.50465,13.5,2021-01-28 18:00:00,2021-01-28 18:30:00,J13,J18586,16.000 OZ FRENCH SQ,F3Y0772QRQQ030005X,8.0,2.0,44.0,88.0,0.0,0.0,275.33,519857.0,Slow Moving,J13,J18585,16.0,450.0
982,2021-01-28 18:00:00,160,J13,89.97,2021-01-28 00:00:00,71.36,1.68,0.026000000000000002,10.065000000000001,2.745,13.825,0.0,0.119,2.50465,13.5,2021-01-28 18:00:00,2021-01-28 18:30:00,J13,J18586,16.000 OZ FRENCH SQ,F3Y0772QRQQ030005X,8.0,2.0,44.0,88.0,0.0,0.0,275.33,519857.0,Slow Moving,J13,J18585,18.0,400.0
983,2021-01-28 22:00:00,160,J13,73.61,2021-01-28 00:00:00,71.36,1.68,0.026000000000000002,10.065000000000001,2.745,13.825,0.0,0.119,2.50465,13.5,2021-01-28 22:00:00,2021-01-28 22:30:00,J13,J18586,16.000 OZ FRENCH SQ,F3Y0772QRQQ030005X,8.0,2.0,44.0,88.0,0.0,0.0,275.33,519857.0,Slow Moving,J13,J18585,13.0,350.0
984,2021-01-29 02:00:00,160,J13,84.16,2021-01-29 00:00:00,71.245,1.6999999999999997,0.025500000000000002,10.105,2.76,13.870000000000001,0.0,0.1215,2.50535,14.5,2021-01-29 02:00:00,2021-01-29 02:30:00,J13,J18586,16.000 OZ FRENCH SQ,F3Y0772QRQQ030005X,8.0,2.0,44.0,88.0,0.0,0.0,275.33,519857.0,Slow Moving,J13,J18585,15.0,350.0
985,2021-01-29 04:00:00,160,J13,94.06,2021-01-29 00:00:00,71.245,1.6999999999999997,0.025500000000000002,10.105,2.76,13.870000000000001,0.0,0.1215,2.50535,14.5,2021-01-29 04:00:00,2021-01-29 04:30:00,J13,J18586,16.000 OZ FRENCH SQ,F3Y0772QRQQ030005X,8.0,2.0,44.0,88.0,0.0,0.0,275.33,519857.0,Slow Moving,J13,J18585,12.0,300.0
986,2021-01-29 08:00:00,160,J13,89.97,2021-01-29 00:00:00,71.245,1.6999999999999997,0.025500000000000002,10.105,2.76,13.870000000000001,0.0,0.1215,2.50535,14.5,,,,,,,,,,,,,,,,J13,J18585,10.0,400.0
987,2021-01-29 18:00:00,160,J13,89.97,2021-01-29 00:00:00,71.245,1.6999999999999997,0.025500000000000002,10.105,2.76,13.870000000000001,0.0,0.1215,2.50535,14.5,,,,,,,,,,,,,,,,J13,J18585,10.0,300.0
988,2021-01-29 20:00:00,160,J13,94.06,2021-01-29 00:00:00,71.245,1.6999999999999997,0.025500000000000002,10.105,2.76,13.870000000000001,0.0,0.1215,2.50535,14.5,,,,,,,,,,,,,,,,J13,J18585,11.0,300.0
989,2021-01-29 20:00:00,160,J13,94.06,2021-01-29 00:00:00,71.245,1.6999999999999997,0.025500000000000002,10.105,2.76,13.870000000000001,0.0,0.1215,2.50535,14.5,,,,,,,,,,,,,,,,J13,J18585,11.0,250.0
990,2021-01-30 04:00:00,160,J13,89.97,2021-01-30 00:00:00,71.17,1.71,0.025,10.13,2.78,13.89,0.0,0.12300000000000001,2.506,15.0,,,,,,,,,,,,,,,,J13,J18585,12.0,350.0
991,2021-01-31 12:00:00,160,J13,74.73,2021-01-31 00:00:00,71.11,1.71,0.024,10.18,2.77,13.93,0.0,0.12300000000000001,2.5078,15.0,,,,,,,,,,,,,,,,J13,J18720,15.0,500.0
992,2021-01-31 14:00:00,160,J13,92.31,2021-01-31 00:00:00,71.11,1.71,0.024,10.18,2.77,13.93,0.0,0.12300000000000001,2.5078,15.0,,,,,,,,,,,,,,,,J13,J18720,15.0,500.0
993,2021-01-31 18:00:00,160,J13,93.41,2021-01-31 00:00:00,71.11,1.71,0.024,10.18,2.77,13.93,0.0,0.12300000000000001,2.5078,15.0,2021-01-31 18:00:00,2021-01-31 18:30:00,J13,J18720,500 ML PGL SHINE EB-30,F3Y0252ANBQ030003X,10.0,2.0,55.0,110.0,0.0,0.0,480.0,905766.0,,J13,J18720,10.0,250.0
994,2021-08-02 06:00:00,160,J13,86.47,2021-08-02 00:00:00,71.15,1.67,0.023,10.28,2.8,13.87,0.0,0.133,2.5087,12.0,2021-08-02 06:00:00,2021-08-02 06:30:00,J13,J18720,500 ML PGL SHINE EB-30,F3Y0252ANBQ030003X,10.0,2.0,55.0,110.0,0.0,0.0,480.0,905766.0,,J13,J18872,9.0,250.0
995,2021-08-02 06:00:00,160,J13,86.47,2021-08-02 00:00:00,71.15,1.67,0.023,10.28,2.8,13.87,0.0,0.133,2.5087,12.0,2021-08-02 06:00:00,2021-08-02 06:30:00,J13,J18872,700 ML TALL GUALA CEC - EB24,F3Z0027QVTQ020001X,6.0,2.0,16.0,32.4,0.0,0.0,159.92,211936.0,Fast Moving,J13,J18872,9.0,250.0
996,2021-08-02 12:00:00,160,J13,45.37,2021-08-02 00:00:00,71.15,1.67,0.023,10.28,2.8,13.87,0.0,0.133,2.5087,12.0,2021-08-02 12:00:00,2021-08-02 12:30:00,J13,J18720,500 ML PGL SHINE EB-30,F3Y0252ANBQ030003X,10.0,2.0,55.0,110.0,0.0,0.0,480.0,905766.0,,J13,J18872,11.0,300.0
997,2021-08-02 12:00:00,160,J13,45.37,2021-08-02 00:00:00,71.15,1.67,0.023,10.28,2.8,13.87,0.0,0.133,2.5087,12.0,2021-08-02 12:00:00,2021-08-02 12:30:00,J13,J18872,700 ML TALL GUALA CEC - EB24,F3Z0027QVTQ020001X,6.0,2.0,16.0,32.4,0.0,0.0,159.92,211936.0,Fast Moving,J13,J18872,11.0,300.0
998,2021-08-02 18:00:00,160,J13,77.78,2021-08-02 00:00:00,71.15,1.67,0.023,10.28,2.8,13.87,0.0,0.133,2.5087,12.0,2021-08-02 18:00:00,2021-08-02 18:30:00,J13,J18872,700 ML TALL GUALA CEC - EB24,F3Z0027QVTQ020001X,6.0,2.0,16.0,32.4,0.0,0.0,159.92,211936.0,Fast Moving,J13,J18872,11.0,500.0
999,2021-08-02 20:00:00,160,J13,85.19,2021-08-02 00:00:00,71.15,1.67,0.023,10.28,2.8,13.87,0.0,0.133,2.5087,12.0,2021-08-02 20:00:00,2021-08-02 20:30:00,J13,J18872,700 ML TALL GUALA CEC - EB24,F3Z0027QVTQ020001X,6.0,2.0,16.0,32.4,0.0,0.0,159.92,211936.0,Fast Moving,J13,J18872,10.0,400.0
1000,2021-08-02 20:00:00,160,J13,85.19,2021-08-02 00:00:00,71.15,1.67,0.023,10.28,2.8,13.87,0.0,0.133,2.5087,12.0,2021-08-02 20:00:00,2021-08-02 20:30:00,J13,J18872,700 ML TALL GUALA CEC - EB24,F3Z0027QVTQ020001X,6.0,2.0,16.0,32.4,0.0,0.0,159.92,211936.0,Fast Moving,J13,J18872,9.0,250.0
1001,2021-08-03 00:00:00,160,J13,67.41,2021-08-03 00:00:00,71.36,1.6,0.026000000000000002,10.19,2.79,13.85,0.0,0.126,2.5069999999999997,20.0,2021-08-03 00:00:00,2021-08-03 00:30:00,J13,J19262,180 ML 8848 VODKA BOTTLE - EB45,F3W0226QHTQ000001X,8.0,2.0,52.0,104.0,0.0,0.0,385.85,1400570.0,Fast Moving,J13,J18872,9.0,300.0
1002,2021-08-03 02:00:00,160,J13,73.33,2021-08-03 00:00:00,71.36,1.6,0.026000000000000002,10.19,2.79,13.85,0.0,0.126,2.5069999999999997,20.0,2021-08-03 02:00:00,2021-08-03 02:30:00,J13,J19262,180 ML 8848 VODKA BOTTLE - EB45,F3W0226QHTQ000001X,8.0,2.0,52.0,104.0,0.0,0.0,385.85,1400570.0,Fast Moving,J13,J19262,20.0,1100.0
1003,2021-08-03 16:00:00,160,J13,53.73,2021-08-03 00:00:00,71.36,1.6,0.026000000000000002,10.19,2.79,13.85,0.0,0.126,2.5069999999999997,20.0,2021-08-03 16:00:00,2021-08-03 16:30:00,J13,J19262,180 ML 8848 VODKA BOTTLE - EB45,F3W0226QHTQ000001X,8.0,2.0,52.0,104.0,0.0,0.0,385.85,1400570.0,Fast Moving,J13,J19414,30.0,1000.0
1004,2021-08-03 16:00:00,160,J13,53.73,2021-08-03 00:00:00,71.36,1.6,0.026000000000000002,10.19,2.79,13.85,0.0,0.126,2.5069999999999997,20.0,2021-08-03 16:00:00,2021-08-03 16:30:00,J13,J19414,250 ML INFUSION KABI F-II - EB40,F2X0042QKPQ000002X,9.0,2.0,63.0,126.0,0.0,0.0,85.22,329617.0,Fast Moving,J13,J19414,30.0,1000.0
1005,2021-08-03 20:00:00,160,J13,81.81,2021-08-03 00:00:00,71.36,1.6,0.026000000000000002,10.19,2.79,13.85,0.0,0.126,2.5069999999999997,20.0,2021-08-03 20:00:00,2021-08-03 20:30:00,J13,J19262,180 ML 8848 VODKA BOTTLE - EB45,F3W0226QHTQ000001X,8.0,2.0,52.0,104.0,0.0,0.0,385.85,1400570.0,Fast Moving,J13,J19414,13.0,300.0
