Repository: RitwikKhandelwal/Piramal-Jambusar

File: 2. Efficiency/160tpd/1. Flat Files/Flat_File_Defect_Count_Modelling.csv (part 8 of 11)
,TimeStamp,Furnace,Line,DPR Eff,glass_properties_date,chem_comp_SiO2,chem_comp_Al2O3,chem_comp_Fe2O3,chem_comp_CaO,chem_comp_MgO,chem_comp_Na2O,chem_comp_K2O,chem_comp_SO3,physical_test_density_gm_cc,physical_test_seed_count_result,StartTime,EndTime,LineName_x,Number,Name,FGCode,NumberOfSection,NumberOfGob,GobCutPerMinute,ISMachineActualSpeed,GobWeightLow,GobWeightHigh,GlassDraw,PackedQunatity,Classification,LineName_y,JobNumber,DefectCountSum,SampleSizeSum
1006,2021-08-03 20:00:00,160,J13,81.81,2021-08-03 00:00:00,71.36,1.6,0.026000000000000002,10.19,2.79,13.85,0.0,0.126,2.5069999999999997,20.0,2021-08-03 20:00:00,2021-08-03 20:30:00,J13,J19414,250 ML INFUSION KABI F-II - EB40,F2X0042QKPQ000002X,9.0,2.0,63.0,126.0,0.0,0.0,85.22,329617.0,Fast Moving,J13,J19414,13.0,300.0
1007,2021-08-04 02:00:00,160,J13,81.81,2021-08-04 00:00:00,71.12,1.65,0.024,10.32,2.77,13.9,0.0,0.128,2.5084,17.0,2021-08-04 02:00:00,2021-08-04 02:30:00,J13,J19999,11.5 OZ TAPERED ROUND GRINDER,F3X1139QHQQ030001X,8.0,2.0,44.0,88.0,0.0,0.0,349.27,1555309.0,Fast Moving,J13,J19999,21.0,700.0
1008,2021-08-04 02:00:00,160,J13,81.81,2021-08-04 00:00:00,71.12,1.65,0.024,10.32,2.77,13.9,0.0,0.128,2.5084,17.0,2021-08-04 02:00:00,2021-08-04 02:30:00,J13,J19999,11.5 OZ TAPERED ROUND GRINDER,F3X1139QHQQ030001X,8.0,2.0,44.0,88.0,0.0,0.0,349.27,1555309.0,Fast Moving,J13,J19999,22.0,800.0
1009,2021-08-04 16:00:00,160,J13,64.58,2021-08-04 00:00:00,71.12,1.65,0.024,10.32,2.77,13.9,0.0,0.128,2.5084,17.0,2021-08-04 16:00:00,2021-08-04 16:30:00,J13,J19999,11.5 OZ TAPERED ROUND GRINDER,F3X1139QHQQ030001X,8.0,2.0,44.0,88.0,0.0,0.0,349.27,1555309.0,Fast Moving,J13,J19999,17.0,600.0
1010,2021-08-04 22:00:00,160,J13,68.89,2021-08-04 00:00:00,71.12,1.65,0.024,10.32,2.77,13.9,0.0,0.128,2.5084,17.0,2021-08-04 22:00:00,2021-08-04 22:30:00,J13,J19999,11.5 OZ TAPERED ROUND GRINDER,F3X1139QHQQ030001X,8.0,2.0,44.0,88.0,0.0,0.0,349.27,1555309.0,Fast Moving,J13,J19999,20.0,900.0
1011,2021-08-06 02:00:00,160,J13,77.5,2021-08-06 00:00:00,71.24,1.7,0.024,10.27,2.7,13.8,0.0,0.132,2.5068,20.0,,,,,,,,,,,,,,,,J13,J21095,10.0,350.0
1012,2021-08-06 10:00:00,160,J13,69.53,2021-08-06 00:00:00,71.24,1.7,0.024,10.27,2.7,13.8,0.0,0.132,2.5068,20.0,,,,,,,,,,,,,,,,J13,J21101,20.0,500.0
1013,2021-08-06 12:00:00,160,J13,74.4,2021-08-06 00:00:00,71.24,1.7,0.024,10.27,2.7,13.8,0.0,0.132,2.5068,20.0,,,,,,,,,,,,,,,,J13,J21101,14.0,300.0
1014,2021-08-07 12:00:00,160,J13,81.81,,,,,,,,,,,,2021-08-07 12:00:00,2021-08-07 12:30:00,J13,J21516,16.000 OZ FRENCH SQ,F3Y0772QRQQ030005X,8.0,2.0,44.0,88.0,0.0,0.0,550.66,929724.0,Fast Moving,J13,J21516,9.0,250.0
1015,2021-08-07 18:00:00,160,J13,81.38,,,,,,,,,,,,2021-08-07 18:00:00,2021-08-07 18:30:00,J13,J21516,16.000 OZ FRENCH SQ,F3Y0772QRQQ030005X,8.0,2.0,44.0,88.0,0.0,0.0,550.66,929724.0,Fast Moving,J13,J21516,11.0,350.0
1016,2021-08-08 10:00:00,160,J13,81.89,2021-08-08 00:00:00,71.6,1.62,0.023,9.98,2.7,13.9,0.0,0.136,2.5039,17.0,,,,,,,,,,,,,,,,J13,J22198,9.0,200.0
1017,2021-08-09 02:00:00,160,J13,82.67,2021-08-09 00:00:00,71.48,1.68,0.024,10.1,2.62,13.89,0.0,0.139,2.5044,17.0,2021-08-09 02:00:00,2021-08-09 02:30:00,J13,J22729,100 ML TITUS - EB66,F3V0231QJLQ000001M,4.0,2.0,30.0,59.29,0.0,0.0,31.85,102896.0,Fast Moving,J13,J22727,8.0,200.0
1018,2021-08-09 04:00:00,160,J13,91.37,2021-08-09 00:00:00,71.48,1.68,0.024,10.1,2.62,13.89,0.0,0.139,2.5044,17.0,2021-08-09 04:00:00,2021-08-09 04:30:00,J13,J22729,100 ML TITUS - EB66,F3V0231QJLQ000001M,4.0,2.0,30.0,59.29,0.0,0.0,31.85,102896.0,Fast Moving,J13,J22728,8.0,150.0
1019,2021-08-09 04:00:00,160,J13,91.37,2021-08-09 00:00:00,71.48,1.68,0.024,10.1,2.62,13.89,0.0,0.139,2.5044,17.0,2021-08-09 04:00:00,2021-08-09 04:30:00,J13,J22729,100 ML TITUS - EB66,F3V0231QJLQ000001M,4.0,2.0,30.0,59.29,0.0,0.0,31.85,102896.0,Fast Moving,J13,J22728,7.0,150.0
1020,2021-08-08 12:00:00,160,J13,0.0,2021-08-08 00:00:00,71.6,1.62,0.023,9.98,2.7,13.9,0.0,0.136,2.5039,17.0,,,,,,,,,,,,,,,,J13,J22198,11.0,350.0
1021,2021-08-08 16:00:00,160,J13,71.81,2021-08-08 00:00:00,71.6,1.62,0.023,9.98,2.7,13.9,0.0,0.136,2.5039,17.0,,,,,,,,,,,,,,,,J13,J22198,10.0,300.0
1022,2021-08-10 20:00:00,160,J13,74.4,2021-08-10 00:00:00,71.52,1.68,0.025,9.92,2.79,13.9,0.0,0.13,2.5062,16.0,2021-08-10 20:00:00,2021-08-10 20:30:00,J13,J23270,11.5 OZ TAPERED ROUND GRINDER,F3X1139QHQQ030001X,8.0,2.0,44.0,88.0,0.0,0.0,567.37,1365570.0,Fast Moving,J13,J23270,8.0,250.0
1023,2021-08-13 04:00:00,160,J13,93.75,2021-08-13 00:00:00,71.59,1.61,0.024,9.99,2.67,13.9,0.0,0.125,2.5043,17.0,2021-08-13 04:00:00,2021-08-13 04:30:00,J13,J22262,180 ML 8848 VODKA BOTTLE - EB45,F3W0226QHTQ000001X,8.0,2.0,52.0,104.0,0.0,0.0,529.42,1217074.0,Fast Moving,J13,J22262,19.0,1000.0
1024,2021-08-13 12:00:00,160,J13,84.38,2021-08-13 00:00:00,71.59,1.61,0.024,9.99,2.67,13.9,0.0,0.125,2.5043,17.0,2021-08-13 12:00:00,2021-08-13 12:30:00,J13,J22262,180 ML 8848 VODKA BOTTLE - EB45,F3W0226QHTQ000001X,8.0,2.0,52.0,104.0,0.0,0.0,529.42,1217074.0,Fast Moving,J13,J22262,21.0,800.0
1025,2021-08-13 18:00:00,160,J13,87.5,2021-08-13 00:00:00,71.59,1.61,0.024,9.99,2.67,13.9,0.0,0.125,2.5043,17.0,2021-08-13 18:00:00,2021-08-13 18:30:00,J13,J22262,180 ML 8848 VODKA BOTTLE - EB45,F3W0226QHTQ000001X,8.0,2.0,52.0,104.0,0.0,0.0,529.42,1217074.0,Fast Moving,J13,J22262,22.0,1100.0
1026,2021-08-13 20:00:00,160,J13,84.38,2021-08-13 00:00:00,71.59,1.61,0.024,9.99,2.67,13.9,0.0,0.125,2.5043,17.0,2021-08-13 20:00:00,2021-08-13 20:30:00,J13,J22262,180 ML 8848 VODKA BOTTLE - EB45,F3W0226QHTQ000001X,8.0,2.0,52.0,104.0,0.0,0.0,529.42,1217074.0,Fast Moving,J13,J22262,20.0,800.0
1027,2021-08-14 18:00:00,160,J13,90.63,2021-08-14 00:00:00,71.71,1.58,0.024,9.96,2.68,13.86,0.0,0.134,2.5032,17.0,2021-08-14 18:00:00,2021-08-14 18:30:00,J13,J22262,180 ML 8848 VODKA BOTTLE - EB45,F3W0226QHTQ000001X,8.0,2.0,52.0,104.0,0.0,0.0,529.42,1217074.0,Fast Moving,J13,J22262,17.0,800.0
1028,2021-08-15 02:00:00,160,J13,90.63,2021-08-15 00:00:00,71.64,1.59,0.023,9.96,2.71,13.88,0.0,0.136,2.5039,17.0,2021-08-15 02:00:00,2021-08-15 02:30:00,J13,J22262,180 ML 8848 VODKA BOTTLE - EB45,F3W0226QHTQ000001X,8.0,2.0,52.0,104.0,0.0,0.0,529.42,1217074.0,Fast Moving,J13,J22262,20.0,900.0
1029,2021-08-15 10:00:00,160,J13,90.63,2021-08-15 00:00:00,71.64,1.59,0.023,9.96,2.71,13.88,0.0,0.136,2.5039,17.0,2021-08-15 10:00:00,2021-08-15 10:30:00,J13,J22262,180 ML 8848 VODKA BOTTLE - EB45,F3W0226QHTQ000001X,8.0,2.0,52.0,104.0,0.0,0.0,529.42,1217074.0,Fast Moving,J13,J22262,14.0,700.0
1030,2021-08-16 12:00:00,160,J13,91.03,2021-08-16 00:00:00,71.61,1.59,0.024,9.95,2.73,13.9,0.0,0.135,2.5037,17.0,2021-08-16 12:00:00,2021-08-16 12:30:00,J13,J22262,180 ML 8848 VODKA BOTTLE - EB45,F3W0226QHTQ000001X,8.0,2.0,52.0,104.0,0.0,0.0,529.42,1217074.0,Fast Moving,J13,J22262,22.0,900.0
1031,2021-08-16 14:00:00,160,J13,91.03,2021-08-16 00:00:00,71.61,1.59,0.024,9.95,2.73,13.9,0.0,0.135,2.5037,17.0,2021-08-16 14:00:00,2021-08-16 14:30:00,J13,J22262,180 ML 8848 VODKA BOTTLE - EB45,F3W0226QHTQ000001X,8.0,2.0,52.0,104.0,0.0,0.0,529.42,1217074.0,Fast Moving,J13,J22262,23.0,1000.0
1032,2021-08-16 20:00:00,160,J13,91.03,2021-08-16 00:00:00,71.61,1.59,0.024,9.95,2.73,13.9,0.0,0.135,2.5037,17.0,2021-08-16 20:00:00,2021-08-16 20:30:00,J13,J22262,180 ML 8848 VODKA BOTTLE - EB45,F3W0226QHTQ000001X,8.0,2.0,52.0,104.0,0.0,0.0,529.42,1217074.0,Fast Moving,J13,J22262,18.0,800.0
1033,2021-08-16 20:00:00,160,J13,91.03,2021-08-16 00:00:00,71.61,1.59,0.024,9.95,2.73,13.9,0.0,0.135,2.5037,17.0,2021-08-16 20:00:00,2021-08-16 20:30:00,J13,J22262,180 ML 8848 VODKA BOTTLE - EB45,F3W0226QHTQ000001X,8.0,2.0,52.0,104.0,0.0,0.0,529.42,1217074.0,Fast Moving,J13,J22262,16.0,800.0
1034,2021-08-16 22:00:00,160,J13,64.9,2021-08-16 00:00:00,71.61,1.59,0.024,9.95,2.73,13.9,0.0,0.135,2.5037,17.0,2021-08-16 22:00:00,2021-08-16 22:30:00,J13,J22262,180 ML 8848 VODKA BOTTLE - EB45,F3W0226QHTQ000001X,8.0,2.0,52.0,104.0,0.0,0.0,529.42,1217074.0,Fast Moving,J13,J22262,16.0,900.0
1035,2021-08-17 02:00:00,160,J13,91.03,2021-08-17 00:00:00,71.51,1.64,0.024,9.94,2.76,13.88,0.0,0.135,2.5039,16.0,2021-08-17 02:00:00,2021-08-17 02:30:00,J13,J22262,180 ML 8848 VODKA BOTTLE - EB45,F3W0226QHTQ000001X,8.0,2.0,52.0,104.0,0.0,0.0,529.42,1217074.0,Fast Moving,J13,J22262,16.0,800.0
1036,2021-08-18 12:00:00,160,J13,86.54,2021-08-18 00:00:00,71.57,1.64,0.023,9.95,2.77,13.86,0.0,0.134,2.5045,16.0,2021-08-18 12:00:00,2021-08-18 12:30:00,J13,J22262,180 ML 8848 VODKA BOTTLE - EB45,F3W0226QHTQ000001X,8.0,2.0,52.0,104.0,0.0,0.0,529.42,1217074.0,Fast Moving,J13,J22262,15.0,800.0
1037,2021-08-18 18:00:00,160,J13,92.31,2021-08-18 00:00:00,71.57,1.64,0.023,9.95,2.77,13.86,0.0,0.134,2.5045,16.0,2021-08-18 18:00:00,2021-08-18 18:30:00,J13,J22262,180 ML 8848 VODKA BOTTLE - EB45,F3W0226QHTQ000001X,8.0,2.0,52.0,104.0,0.0,0.0,529.42,1217074.0,Fast Moving,J13,J22262,27.0,1400.0
1038,2021-08-19 04:00:00,160,J13,87.51,2021-08-19 00:00:00,71.55,1.64,0.024,10.0,2.71,13.87,0.0,0.134,2.505,16.0,2021-08-19 04:00:00,2021-08-19 04:30:00,J13,J22262,180 ML 8848 VODKA BOTTLE - EB45,F3W0226QHTQ000001X,8.0,2.0,52.0,104.0,0.0,0.0,529.42,1217074.0,Fast Moving,J13,J22262,17.0,800.0
1039,2021-08-19 06:00:00,160,J13,89.42,2021-08-19 00:00:00,71.55,1.64,0.024,10.0,2.71,13.87,0.0,0.134,2.505,16.0,2021-08-19 06:00:00,2021-08-19 06:30:00,J13,J22262,180 ML 8848 VODKA BOTTLE - EB45,F3W0226QHTQ000001X,8.0,2.0,52.0,104.0,0.0,0.0,529.42,1217074.0,Fast Moving,J13,J22262,18.0,1000.0
1040,2021-08-19 12:00:00,160,J13,92.31,2021-08-19 00:00:00,71.55,1.64,0.024,10.0,2.71,13.87,0.0,0.134,2.505,16.0,2021-08-19 12:00:00,2021-08-19 12:30:00,J13,J22262,180 ML 8848 VODKA BOTTLE - EB45,F3W0226QHTQ000001X,8.0,2.0,52.0,104.0,0.0,0.0,529.42,1217074.0,Fast Moving,J13,J22262,19.0,800.0
1041,2021-08-19 12:00:00,160,J13,92.31,2021-08-19 00:00:00,71.55,1.64,0.024,10.0,2.71,13.87,0.0,0.134,2.505,16.0,2021-08-19 12:00:00,2021-08-19 12:30:00,J13,J22262,180 ML 8848 VODKA BOTTLE - EB45,F3W0226QHTQ000001X,8.0,2.0,52.0,104.0,0.0,0.0,529.42,1217074.0,Fast Moving,J13,J22262,15.0,600.0
1042,2021-08-19 12:00:00,160,J13,92.31,2021-08-19 00:00:00,71.55,1.64,0.024,10.0,2.71,13.87,0.0,0.134,2.505,16.0,2021-08-19 12:00:00,2021-08-19 12:30:00,J13,J22387,180 ML SKY TOWER - DB54,F3W0072QVTQ000001X,8.0,2.0,54.0,108.79,0.0,0.0,106.35,424912.0,Fast Moving,J13,J22262,19.0,800.0
1043,2021-08-19 12:00:00,160,J13,92.31,2021-08-19 00:00:00,71.55,1.64,0.024,10.0,2.71,13.87,0.0,0.134,2.505,16.0,2021-08-19 12:00:00,2021-08-19 12:30:00,J13,J22387,180 ML SKY TOWER - DB54,F3W0072QVTQ000001X,8.0,2.0,54.0,108.79,0.0,0.0,106.35,424912.0,Fast Moving,J13,J22262,15.0,600.0
1044,2021-08-19 16:00:00,160,J13,92.31,2021-08-19 00:00:00,71.55,1.64,0.024,10.0,2.71,13.87,0.0,0.134,2.505,16.0,2021-08-19 16:00:00,2021-08-19 16:30:00,J13,J22262,180 ML 8848 VODKA BOTTLE - EB45,F3W0226QHTQ000001X,8.0,2.0,52.0,104.0,0.0,0.0,529.42,1217074.0,Fast Moving,J13,J22262,20.0,800.0
1045,2021-08-19 16:00:00,160,J13,92.31,2021-08-19 00:00:00,71.55,1.64,0.024,10.0,2.71,13.87,0.0,0.134,2.505,16.0,2021-08-19 16:00:00,2021-08-19 16:30:00,J13,J22387,180 ML SKY TOWER - DB54,F3W0072QVTQ000001X,8.0,2.0,54.0,108.79,0.0,0.0,106.35,424912.0,Fast Moving,J13,J22262,20.0,800.0
1046,2021-08-19 20:00:00,160,J13,92.31,2021-08-19 00:00:00,71.55,1.64,0.024,10.0,2.71,13.87,0.0,0.134,2.505,16.0,2021-08-19 20:00:00,2021-08-19 20:30:00,J13,J22262,180 ML 8848 VODKA BOTTLE - EB45,F3W0226QHTQ000001X,8.0,2.0,52.0,104.0,0.0,0.0,529.42,1217074.0,Fast Moving,J13,J22262,19.0,1000.0
1047,2021-08-19 20:00:00,160,J13,92.31,2021-08-19 00:00:00,71.55,1.64,0.024,10.0,2.71,13.87,0.0,0.134,2.505,16.0,2021-08-19 20:00:00,2021-08-19 20:30:00,J13,J22262,180 ML 8848 VODKA BOTTLE - EB45,F3W0226QHTQ000001X,8.0,2.0,52.0,104.0,0.0,0.0,529.42,1217074.0,Fast Moving,J13,J22262,17.0,700.0
1048,2021-08-19 20:00:00,160,J13,92.31,2021-08-19 00:00:00,71.55,1.64,0.024,10.0,2.71,13.87,0.0,0.134,2.505,16.0,2021-08-19 20:00:00,2021-08-19 20:30:00,J13,J22387,180 ML SKY TOWER - DB54,F3W0072QVTQ000001X,8.0,2.0,54.0,108.79,0.0,0.0,106.35,424912.0,Fast Moving,J13,J22262,19.0,1000.0
1049,2021-08-19 20:00:00,160,J13,92.31,2021-08-19 00:00:00,71.55,1.64,0.024,10.0,2.71,13.87,0.0,0.134,2.505,16.0,2021-08-19 20:00:00,2021-08-19 20:30:00,J13,J22387,180 ML SKY TOWER - DB54,F3W0072QVTQ000001X,8.0,2.0,54.0,108.79,0.0,0.0,106.35,424912.0,Fast Moving,J13,J22262,17.0,700.0
1050,2021-08-20 04:00:00,160,J13,92.31,2021-08-20 00:00:00,71.54,1.67,0.024,10.05,2.69,13.87,0.0,0.132,2.5048,16.0,2021-08-20 04:00:00,2021-08-20 04:30:00,J13,J22262,180 ML 8848 VODKA BOTTLE - EB45,F3W0226QHTQ000001X,8.0,2.0,52.0,104.0,0.0,0.0,529.42,1217074.0,Fast Moving,J13,J22262,19.0,800.0
1051,2021-08-20 04:00:00,160,J13,92.31,2021-08-20 00:00:00,71.54,1.67,0.024,10.05,2.69,13.87,0.0,0.132,2.5048,16.0,2021-08-20 04:00:00,2021-08-20 04:30:00,J13,J22387,180 ML SKY TOWER - DB54,F3W0072QVTQ000001X,8.0,2.0,54.0,108.79,0.0,0.0,106.35,424912.0,Fast Moving,J13,J22262,19.0,800.0
1052,2021-08-20 10:00:00,160,J13,63.46,2021-08-20 00:00:00,71.54,1.67,0.024,10.05,2.69,13.87,0.0,0.132,2.5048,16.0,2021-08-20 10:00:00,2021-08-20 10:30:00,J13,J22262,180 ML 8848 VODKA BOTTLE - EB45,F3W0226QHTQ000001X,8.0,2.0,52.0,104.0,0.0,0.0,529.42,1217074.0,Fast Moving,J13,J22387,39.0,1500.0
1053,2021-08-20 10:00:00,160,J13,63.46,2021-08-20 00:00:00,71.54,1.67,0.024,10.05,2.69,13.87,0.0,0.132,2.5048,16.0,2021-08-20 10:00:00,2021-08-20 10:30:00,J13,J22387,180 ML SKY TOWER - DB54,F3W0072QVTQ000001X,8.0,2.0,54.0,108.79,0.0,0.0,106.35,424912.0,Fast Moving,J13,J22387,39.0,1500.0
1054,2021-08-13 14:00:00,160,J13,0.0,2021-08-13 00:00:00,71.59,1.61,0.024,9.99,2.67,13.9,0.0,0.125,2.5043,17.0,2021-08-13 14:00:00,2021-08-13 14:30:00,J13,J22262,180 ML 8848 VODKA BOTTLE - EB45,F3W0226QHTQ000001X,8.0,2.0,52.0,104.0,0.0,0.0,529.42,1217074.0,Fast Moving,J13,J22262,21.0,450.0
1055,2021-08-20 18:00:00,160,J13,79.41,2021-08-20 00:00:00,71.54,1.67,0.024,10.05,2.69,13.87,0.0,0.132,2.5048,16.0,2021-08-20 18:00:00,2021-08-20 18:30:00,J13,J22262,180 ML 8848 VODKA BOTTLE - EB45,F3W0226QHTQ000001X,8.0,2.0,52.0,104.0,0.0,0.0,529.42,1217074.0,Fast Moving,J13,J22387,16.0,700.0
1056,2021-08-20 18:00:00,160,J13,79.41,2021-08-20 00:00:00,71.54,1.67,0.024,10.05,2.69,13.87,0.0,0.132,2.5048,16.0,2021-08-20 18:00:00,2021-08-20 18:30:00,J13,J22387,180 ML SKY TOWER - DB54,F3W0072QVTQ000001X,8.0,2.0,54.0,108.79,0.0,0.0,106.35,424912.0,Fast Moving,J13,J22387,16.0,700.0
1057,2021-08-20 20:00:00,160,J13,94.54,2021-08-20 00:00:00,71.54,1.67,0.024,10.05,2.69,13.87,0.0,0.132,2.5048,16.0,2021-08-20 20:00:00,2021-08-20 20:30:00,J13,J22262,180 ML 8848 VODKA BOTTLE - EB45,F3W0226QHTQ000001X,8.0,2.0,52.0,104.0,0.0,0.0,529.42,1217074.0,Fast Moving,J13,J22387,15.0,600.0
1058,2021-08-20 20:00:00,160,J13,94.54,2021-08-20 00:00:00,71.54,1.67,0.024,10.05,2.69,13.87,0.0,0.132,2.5048,16.0,2021-08-20 20:00:00,2021-08-20 20:30:00,J13,J22387,180 ML SKY TOWER - DB54,F3W0072QVTQ000001X,8.0,2.0,54.0,108.79,0.0,0.0,106.35,424912.0,Fast Moving,J13,J22387,15.0,600.0
1059,2021-08-21 02:00:00,160,J13,90.76,2021-08-21 00:00:00,71.54,1.67,0.024,9.95,2.75,13.85,0.0,0.131,2.5046,16.0,2021-08-21 02:00:00,2021-08-21 02:30:00,J13,J22262,180 ML 8848 VODKA BOTTLE - EB45,F3W0226QHTQ000001X,8.0,2.0,52.0,104.0,0.0,0.0,529.42,1217074.0,Fast Moving,J13,J22387,22.0,800.0
1060,2021-08-21 02:00:00,160,J13,90.76,2021-08-21 00:00:00,71.54,1.67,0.024,9.95,2.75,13.85,0.0,0.131,2.5046,16.0,2021-08-21 02:00:00,2021-08-21 02:30:00,J13,J22262,180 ML 8848 VODKA BOTTLE - EB45,F3W0226QHTQ000001X,8.0,2.0,52.0,104.0,0.0,0.0,529.42,1217074.0,Fast Moving,J13,J22387,17.0,1000.0
1061,2021-08-21 02:00:00,160,J13,90.76,2021-08-21 00:00:00,71.54,1.67,0.024,9.95,2.75,13.85,0.0,0.131,2.5046,16.0,2021-08-21 02:00:00,2021-08-21 02:30:00,J13,J22387,180 ML SKY TOWER - DB54,F3W0072QVTQ000001X,8.0,2.0,54.0,108.79,0.0,0.0,106.35,424912.0,Fast Moving,J13,J22387,22.0,800.0
1062,2021-08-21 02:00:00,160,J13,90.76,2021-08-21 00:00:00,71.54,1.67,0.024,9.95,2.75,13.85,0.0,0.131,2.5046,16.0,2021-08-21 02:00:00,2021-08-21 02:30:00,J13,J22387,180 ML SKY TOWER - DB54,F3W0072QVTQ000001X,8.0,2.0,54.0,108.79,0.0,0.0,106.35,424912.0,Fast Moving,J13,J22387,17.0,1000.0
1063,2021-08-21 16:00:00,160,J13,90.76,2021-08-21 00:00:00,71.54,1.67,0.024,9.95,2.75,13.85,0.0,0.131,2.5046,16.0,2021-08-21 16:00:00,2021-08-21 16:30:00,J13,J22262,180 ML 8848 VODKA BOTTLE - EB45,F3W0226QHTQ000001X,8.0,2.0,52.0,104.0,0.0,0.0,529.42,1217074.0,Fast Moving,J13,J22387,17.0,1300.0
1064,2021-08-21 16:00:00,160,J13,90.76,2021-08-21 00:00:00,71.54,1.67,0.024,9.95,2.75,13.85,0.0,0.131,2.5046,16.0,2021-08-21 16:00:00,2021-08-21 16:30:00,J13,J22387,180 ML SKY TOWER - DB54,F3W0072QVTQ000001X,8.0,2.0,54.0,108.79,0.0,0.0,106.35,424912.0,Fast Moving,J13,J22387,17.0,1300.0
1065,2021-08-21 16:00:00,160,J13,90.76,2021-08-21 00:00:00,71.54,1.67,0.024,9.95,2.75,13.85,0.0,0.131,2.5046,16.0,2021-08-21 16:00:00,2021-08-21 16:30:00,J13,J22427,250 ML MARASCA LW DS-48,F3X0045QNLW000002X,10.0,2.0,60.0,120.0,0.0,0.0,76.71,219683.0,Fast Moving,J13,J22387,17.0,1300.0
1066,2021-08-22 04:00:00,160,J13,95.29,2021-08-22 00:00:00,71.42,1.67,0.024,9.94,2.8,13.93,0.0,0.132,2.5048,17.0,2021-08-22 04:00:00,2021-08-22 04:30:00,J13,J22262,180 ML 8848 VODKA BOTTLE - EB45,F3W0226QHTQ000001X,8.0,2.0,52.0,104.0,0.0,0.0,529.42,1217074.0,Fast Moving,J13,J22387,18.0,800.0
1067,2021-08-22 04:00:00,160,J13,95.29,2021-08-22 00:00:00,71.42,1.67,0.024,9.94,2.8,13.93,0.0,0.132,2.5048,17.0,2021-08-22 04:00:00,2021-08-22 04:30:00,J13,J22387,180 ML SKY TOWER - DB54,F3W0072QVTQ000001X,8.0,2.0,54.0,108.79,0.0,0.0,106.35,424912.0,Fast Moving,J13,J22387,18.0,800.0
1068,2021-08-22 04:00:00,160,J13,95.29,2021-08-22 00:00:00,71.42,1.67,0.024,9.94,2.8,13.93,0.0,0.132,2.5048,17.0,2021-08-22 04:00:00,2021-08-22 04:30:00,J13,J22427,250 ML MARASCA LW DS-48,F3X0045QNLW000002X,10.0,2.0,60.0,120.0,0.0,0.0,76.71,219683.0,Fast Moving,J13,J22387,18.0,800.0
1069,2021-08-22 10:00:00,160,J13,90.76,2021-08-22 00:00:00,71.42,1.67,0.024,9.94,2.8,13.93,0.0,0.132,2.5048,17.0,2021-08-22 10:00:00,2021-08-22 10:30:00,J13,J22262,180 ML 8848 VODKA BOTTLE - EB45,F3W0226QHTQ000001X,8.0,2.0,52.0,104.0,0.0,0.0,529.42,1217074.0,Fast Moving,J13,J22387,13.0,600.0
1070,2021-08-22 10:00:00,160,J13,90.76,2021-08-22 00:00:00,71.42,1.67,0.024,9.94,2.8,13.93,0.0,0.132,2.5048,17.0,2021-08-22 10:00:00,2021-08-22 10:30:00,J13,J22387,180 ML SKY TOWER - DB54,F3W0072QVTQ000001X,8.0,2.0,54.0,108.79,0.0,0.0,106.35,424912.0,Fast Moving,J13,J22387,13.0,600.0
1071,2021-08-22 10:00:00,160,J13,90.76,2021-08-22 00:00:00,71.42,1.67,0.024,9.94,2.8,13.93,0.0,0.132,2.5048,17.0,2021-08-22 10:00:00,2021-08-22 10:30:00,J13,J22427,250 ML MARASCA LW DS-48,F3X0045QNLW000002X,10.0,2.0,60.0,120.0,0.0,0.0,76.71,219683.0,Fast Moving,J13,J22387,13.0,600.0
1072,2021-08-22 16:00:00,160,J13,79.41,2021-08-22 00:00:00,71.42,1.67,0.024,9.94,2.8,13.93,0.0,0.132,2.5048,17.0,2021-08-22 16:00:00,2021-08-22 16:30:00,J13,J22262,180 ML 8848 VODKA BOTTLE - EB45,F3W0226QHTQ000001X,8.0,2.0,52.0,104.0,0.0,0.0,529.42,1217074.0,Fast Moving,J13,J22387,22.0,900.0
1073,2021-08-22 16:00:00,160,J13,79.41,2021-08-22 00:00:00,71.42,1.67,0.024,9.94,2.8,13.93,0.0,0.132,2.5048,17.0,2021-08-22 16:00:00,2021-08-22 16:30:00,J13,J22427,250 ML MARASCA LW DS-48,F3X0045QNLW000002X,10.0,2.0,60.0,120.0,0.0,0.0,76.71,219683.0,Fast Moving,J13,J22387,22.0,900.0
1074,2021-08-22 18:00:00,160,J13,94.54,2021-08-22 00:00:00,71.42,1.67,0.024,9.94,2.8,13.93,0.0,0.132,2.5048,17.0,2021-08-22 18:00:00,2021-08-22 18:30:00,J13,J22262,180 ML 8848 VODKA BOTTLE - EB45,F3W0226QHTQ000001X,8.0,2.0,52.0,104.0,0.0,0.0,529.42,1217074.0,Fast Moving,J13,J22387,27.0,800.0
1075,2021-08-22 18:00:00,160,J13,94.54,2021-08-22 00:00:00,71.42,1.67,0.024,9.94,2.8,13.93,0.0,0.132,2.5048,17.0,2021-08-22 18:00:00,2021-08-22 18:30:00,J13,J22427,250 ML MARASCA LW DS-48,F3X0045QNLW000002X,10.0,2.0,60.0,120.0,0.0,0.0,76.71,219683.0,Fast Moving,J13,J22387,27.0,800.0
1076,2021-08-22 20:00:00,160,J13,90.76,2021-08-22 00:00:00,71.42,1.67,0.024,9.94,2.8,13.93,0.0,0.132,2.5048,17.0,2021-08-22 20:00:00,2021-08-22 20:30:00,J13,J22262,180 ML 8848 VODKA BOTTLE - EB45,F3W0226QHTQ000001X,8.0,2.0,52.0,104.0,0.0,0.0,529.42,1217074.0,Fast Moving,J13,J22387,19.0,700.0
1077,2021-08-22 20:00:00,160,J13,90.76,2021-08-22 00:00:00,71.42,1.67,0.024,9.94,2.8,13.93,0.0,0.132,2.5048,17.0,2021-08-22 20:00:00,2021-08-22 20:30:00,J13,J22427,250 ML MARASCA LW DS-48,F3X0045QNLW000002X,10.0,2.0,60.0,120.0,0.0,0.0,76.71,219683.0,Fast Moving,J13,J22387,19.0,700.0
1078,2021-08-23 18:00:00,160,J13,76.92,2021-08-23 00:00:00,71.44,1.67,0.024,9.94,2.79,13.9,0.0,0.133,2.5046,17.0,2021-08-23 18:00:00,2021-08-23 18:30:00,J13,J22262,180 ML 8848 VODKA BOTTLE - EB45,F3W0226QHTQ000001X,8.0,2.0,52.0,104.0,0.0,0.0,529.42,1217074.0,Fast Moving,J13,J22427,16.0,800.0
1079,2021-08-23 20:00:00,160,J13,80.77,2021-08-23 00:00:00,71.44,1.67,0.024,9.94,2.79,13.9,0.0,0.133,2.5046,17.0,2021-08-23 20:00:00,2021-08-23 20:30:00,J13,J22262,180 ML 8848 VODKA BOTTLE - EB45,F3W0226QHTQ000001X,8.0,2.0,52.0,104.0,0.0,0.0,529.42,1217074.0,Fast Moving,J13,J22427,23.0,1100.0
1080,2021-08-23 22:00:00,160,J13,76.92,2021-08-23 00:00:00,71.44,1.67,0.024,9.94,2.79,13.9,0.0,0.133,2.5046,17.0,2021-08-23 22:00:00,2021-08-23 22:30:00,J13,J22262,180 ML 8848 VODKA BOTTLE - EB45,F3W0226QHTQ000001X,8.0,2.0,52.0,104.0,0.0,0.0,529.42,1217074.0,Fast Moving,J13,J22427,18.0,1000.0
1081,2021-08-24 00:00:00,160,J13,84.62,2021-08-24 00:00:00,71.47,1.67,0.025,9.96,2.76,13.9,0.0,0.133,2.5047,17.0,2021-08-24 00:00:00,2021-08-24 00:30:00,J13,J22262,180 ML 8848 VODKA BOTTLE - EB45,F3W0226QHTQ000001X,8.0,2.0,52.0,104.0,0.0,0.0,529.42,1217074.0,Fast Moving,J13,J22427,22.0,900.0
1082,2021-08-24 00:00:00,160,J13,84.62,2021-08-24 00:00:00,71.47,1.67,0.025,9.96,2.76,13.9,0.0,0.133,2.5047,17.0,2021-08-24 00:00:00,2021-08-24 00:30:00,J13,J22262,180 ML 8848 VODKA BOTTLE - EB45,F3W0226QHTQ000001X,8.0,2.0,52.0,104.0,0.0,0.0,529.42,1217074.0,Fast Moving,J13,J22427,15.0,700.0
1083,2021-08-24 06:00:00,160,J13,92.31,2021-08-24 00:00:00,71.47,1.67,0.025,9.96,2.76,13.9,0.0,0.133,2.5047,17.0,2021-08-24 06:00:00,2021-08-24 06:30:00,J13,J22262,180 ML 8848 VODKA BOTTLE - EB45,F3W0226QHTQ000001X,8.0,2.0,52.0,104.0,0.0,0.0,529.42,1217074.0,Fast Moving,J13,J22427,10.0,300.0
1084,2021-08-24 14:00:00,160,J13,92.31,2021-08-24 00:00:00,71.47,1.67,0.025,9.96,2.76,13.9,0.0,0.133,2.5047,17.0,2021-08-24 14:00:00,2021-08-24 14:30:00,J13,J22262,180 ML 8848 VODKA BOTTLE - EB45,F3W0226QHTQ000001X,8.0,2.0,52.0,104.0,0.0,0.0,529.42,1217074.0,Fast Moving,J13,J22427,10.0,350.0
1085,2021-08-24 14:00:00,160,J13,92.31,2021-08-24 00:00:00,71.47,1.67,0.025,9.96,2.76,13.9,0.0,0.133,2.5047,17.0,2021-08-24 14:00:00,2021-08-24 14:30:00,J13,J22467,250 ML PG JAR DB-48,F3X0111QNTQ000002X,8.0,2.0,58.0,115.2,0.0,0.0,84.38,266948.0,,J13,J22427,10.0,350.0
1086,2021-08-24 18:00:00,160,J13,0.0,2021-08-24 00:00:00,71.47,1.67,0.025,9.96,2.76,13.9,0.0,0.133,2.5047,17.0,2021-08-24 18:00:00,2021-08-24 18:30:00,J13,J22262,180 ML 8848 VODKA BOTTLE - EB45,F3W0226QHTQ000001X,8.0,2.0,52.0,104.0,0.0,0.0,529.42,1217074.0,Fast Moving,J13,J22427,18.0,1000.0
1087,2021-08-24 18:00:00,160,J13,0.0,2021-08-24 00:00:00,71.47,1.67,0.025,9.96,2.76,13.9,0.0,0.133,2.5047,17.0,2021-08-24 18:00:00,2021-08-24 18:30:00,J13,J22467,250 ML PG JAR DB-48,F3X0111QNTQ000002X,8.0,2.0,58.0,115.2,0.0,0.0,84.38,266948.0,,J13,J22427,18.0,1000.0
1088,2021-08-25 12:00:00,160,J13,73.1,2021-08-25 00:00:00,71.48,1.67,0.024,10.0,2.71,13.92,0.0,0.135,2.5043,17.0,2021-08-25 12:00:00,2021-08-25 12:30:00,J13,J22467,250 ML PG JAR DB-48,F3X0111QNTQ000002X,8.0,2.0,58.0,115.2,0.0,0.0,84.38,266948.0,,J13,J22467,12.0,300.0
1089,2021-08-25 18:00:00,160,J13,90.34,2021-08-25 00:00:00,71.48,1.67,0.024,10.0,2.71,13.92,0.0,0.135,2.5043,17.0,2021-08-25 18:00:00,2021-08-25 18:30:00,J13,J22467,250 ML PG JAR DB-48,F3X0111QNTQ000002X,8.0,2.0,58.0,115.2,0.0,0.0,84.38,266948.0,,J13,J22467,13.0,300.0
1090,2021-08-25 22:00:00,160,J13,78.21,2021-08-25 00:00:00,71.48,1.67,0.024,10.0,2.71,13.92,0.0,0.135,2.5043,17.0,2021-08-25 22:00:00,2021-08-25 22:30:00,J13,J22467,250 ML PG JAR DB-48,F3X0111QNTQ000002X,8.0,2.0,58.0,115.2,0.0,0.0,84.38,266948.0,,J13,J22467,11.0,250.0
1091,2021-08-26 04:00:00,160,J13,95.17,2021-08-26 00:00:00,71.51,1.67,0.025,9.99,2.71,13.9,0.0,0.133,2.5036,17.0,2021-08-26 04:00:00,2021-08-26 04:30:00,J13,J22467,250 ML PG JAR DB-48,F3X0111QNTQ000002X,8.0,2.0,58.0,115.2,0.0,0.0,84.38,266948.0,,J13,J22467,17.0,800.0
1092,2021-08-26 08:00:00,160,J13,91.03,2021-08-26 00:00:00,71.51,1.67,0.025,9.99,2.71,13.9,0.0,0.133,2.5036,17.0,2021-08-26 08:00:00,2021-08-26 08:30:00,J13,J22467,250 ML PG JAR DB-48,F3X0111QNTQ000002X,8.0,2.0,58.0,115.2,0.0,0.0,84.38,266948.0,,J13,J22467,18.0,900.0
1093,2021-08-26 10:00:00,160,J13,91.03,2021-08-26 00:00:00,71.51,1.67,0.025,9.99,2.71,13.9,0.0,0.133,2.5036,17.0,2021-08-26 10:00:00,2021-08-26 10:30:00,J13,J22467,250 ML PG JAR DB-48,F3X0111QNTQ000002X,8.0,2.0,58.0,115.2,0.0,0.0,84.38,266948.0,,J13,J22467,10.0,250.0
1094,2021-08-26 12:00:00,160,J13,93.2,2021-08-26 00:00:00,71.51,1.67,0.025,9.99,2.71,13.9,0.0,0.133,2.5036,17.0,2021-08-26 12:00:00,2021-08-26 12:30:00,J13,J22467,250 ML PG JAR DB-48,F3X0111QNTQ000002X,8.0,2.0,58.0,115.2,0.0,0.0,84.38,266948.0,,J13,J22467,9.0,250.0
1095,2021-08-26 12:00:00,160,J13,93.2,2021-08-26 00:00:00,71.51,1.67,0.025,9.99,2.71,13.9,0.0,0.133,2.5036,17.0,2021-08-26 12:00:00,2021-08-26 12:30:00,J13,J22467,250 ML PG JAR DB-48,F3X0111QNTQ000002X,8.0,2.0,58.0,115.2,0.0,0.0,84.38,266948.0,,J13,J22467,10.0,250.0
1096,2021-08-26 12:00:00,160,J13,93.2,2021-08-26 00:00:00,71.51,1.67,0.025,9.99,2.71,13.9,0.0,0.133,2.5036,17.0,2021-08-26 12:00:00,2021-08-26 12:30:00,J13,J22518,100 GM DAWN JAR JT-216,F3V2772QHPQ000002X,8.0,2.0,48.0,96.0,0.0,0.0,211.34,534159.0,Fast Moving,J13,J22467,9.0,250.0
1097,2021-08-26 12:00:00,160,J13,93.2,2021-08-26 00:00:00,71.51,1.67,0.025,9.99,2.71,13.9,0.0,0.133,2.5036,17.0,2021-08-26 12:00:00,2021-08-26 12:30:00,J13,J22518,100 GM DAWN JAR JT-216,F3V2772QHPQ000002X,8.0,2.0,48.0,96.0,0.0,0.0,211.34,534159.0,Fast Moving,J13,J22467,10.0,250.0
1098,2021-08-26 22:00:00,160,J13,91.65,2021-08-26 00:00:00,71.51,1.67,0.025,9.99,2.71,13.9,0.0,0.133,2.5036,17.0,2021-08-26 22:00:00,2021-08-26 22:30:00,J13,J22467,250 ML PG JAR DB-48,F3X0111QNTQ000002X,8.0,2.0,58.0,115.2,0.0,0.0,84.38,266948.0,,J13,J22467,10.0,250.0
1099,2021-08-26 22:00:00,160,J13,91.65,2021-08-26 00:00:00,71.51,1.67,0.025,9.99,2.71,13.9,0.0,0.133,2.5036,17.0,2021-08-26 22:00:00,2021-08-26 22:30:00,J13,J22518,100 GM DAWN JAR JT-216,F3V2772QHPQ000002X,8.0,2.0,48.0,96.0,0.0,0.0,211.34,534159.0,Fast Moving,J13,J22467,10.0,250.0
1100,2021-08-27 08:00:00,160,J13,69.9,2021-08-27 00:00:00,71.53,1.66,0.024,9.97,2.72,13.87,0.0,0.134,2.503,17.0,2021-08-27 08:00:00,2021-08-27 08:30:00,J13,J22518,100 GM DAWN JAR JT-216,F3V2772QHPQ000002X,8.0,2.0,48.0,96.0,0.0,0.0,211.34,534159.0,Fast Moving,J13,J22518,17.0,450.0
1101,2021-08-27 08:00:00,160,J13,69.9,2021-08-27 00:00:00,71.53,1.66,0.024,9.97,2.72,13.87,0.0,0.134,2.503,17.0,2021-08-27 08:00:00,2021-08-27 08:30:00,J13,J22518,100 GM DAWN JAR JT-216,F3V2772QHPQ000002X,8.0,2.0,48.0,96.0,0.0,0.0,211.34,534159.0,Fast Moving,J13,J22518,14.0,400.0
1102,2021-08-28 04:00:00,160,J13,90.95,2021-08-28 00:00:00,71.57,1.66,0.023,10.04,2.7,13.82,0.0,0.134,2.5031,16.0,2021-08-28 04:00:00,2021-08-28 04:30:00,J13,J22518,100 GM DAWN JAR JT-216,F3V2772QHPQ000002X,8.0,2.0,48.0,96.0,0.0,0.0,211.34,534159.0,Fast Moving,J13,J22518,15.0,350.0
1103,2021-08-28 04:00:00,160,J13,90.95,2021-08-28 00:00:00,71.57,1.66,0.023,10.04,2.7,13.82,0.0,0.134,2.5031,16.0,2021-08-28 04:00:00,2021-08-28 04:30:00,J13,J22518,100 GM DAWN JAR JT-216,F3V2772QHPQ000002X,8.0,2.0,48.0,96.0,0.0,0.0,211.34,534159.0,Fast Moving,J13,J22518,14.0,300.0
1104,2021-08-28 14:00:00,160,J13,81.7,2021-08-28 00:00:00,71.57,1.66,0.023,10.04,2.7,13.82,0.0,0.134,2.5031,16.0,2021-08-28 14:00:00,2021-08-28 14:30:00,J13,J22518,100 GM DAWN JAR JT-216,F3V2772QHPQ000002X,8.0,2.0,48.0,96.0,0.0,0.0,211.34,534159.0,Fast Moving,J13,J22518,13.0,450.0
1105,2021-08-28 18:00:00,160,J13,87.16,2021-08-28 00:00:00,71.57,1.66,0.023,10.04,2.7,13.82,0.0,0.134,2.5031,16.0,2021-08-28 18:00:00,2021-08-28 18:30:00,J13,J22518,100 GM DAWN JAR JT-216,F3V2772QHPQ000002X,8.0,2.0,48.0,96.0,0.0,0.0,211.34,534159.0,Fast Moving,J13,J22518,10.0,250.0
1106,2021-08-28 20:00:00,160,J13,83.37,2021-08-28 00:00:00,71.57,1.66,0.023,10.04,2.7,13.82,0.0,0.134,2.5031,16.0,2021-08-28 20:00:00,2021-08-28 20:30:00,J13,J22518,100 GM DAWN JAR JT-216,F3V2772QHPQ000002X,8.0,2.0,48.0,96.0,0.0,0.0,211.34,534159.0,Fast Moving,J13,J22518,8.0,250.0
1107,2021-08-29 00:00:00,160,J13,83.37,2021-08-29 00:00:00,71.65,1.66,0.023,10.0,2.71,13.76,0.0,0.132,2.5028,16.0,2021-08-29 00:00:00,2021-08-29 00:30:00,J13,J22518,100 GM DAWN JAR JT-216,F3V2772QHPQ000002X,8.0,2.0,48.0,96.0,0.0,0.0,211.34,534159.0,Fast Moving,J13,J22518,9.0,350.0
1108,2021-08-29 06:00:00,160,J13,90.95,2021-08-29 00:00:00,71.65,1.66,0.023,10.0,2.71,13.76,0.0,0.132,2.5028,16.0,2021-08-29 06:00:00,2021-08-29 06:30:00,J13,J22518,100 GM DAWN JAR JT-216,F3V2772QHPQ000002X,8.0,2.0,48.0,96.0,0.0,0.0,211.34,534159.0,Fast Moving,J13,J22518,20.0,1800.0
1109,2021-08-29 10:00:00,160,J13,90.95,2021-08-29 00:00:00,71.65,1.66,0.023,10.0,2.71,13.76,0.0,0.132,2.5028,16.0,2021-08-29 10:00:00,2021-08-29 10:30:00,J13,J22518,100 GM DAWN JAR JT-216,F3V2772QHPQ000002X,8.0,2.0,48.0,96.0,0.0,0.0,211.34,534159.0,Fast Moving,J13,J22518,12.0,600.0
1110,2021-08-29 12:00:00,160,J13,89.13,2021-08-29 00:00:00,71.65,1.66,0.023,10.0,2.71,13.76,0.0,0.132,2.5028,16.0,2021-08-29 12:00:00,2021-08-29 12:30:00,J13,J22518,100 GM DAWN JAR JT-216,F3V2772QHPQ000002X,8.0,2.0,48.0,96.0,0.0,0.0,211.34,534159.0,Fast Moving,J13,J22518,8.0,300.0
1111,2021-08-29 12:00:00,160,J13,89.13,2021-08-29 00:00:00,71.65,1.66,0.023,10.0,2.71,13.76,0.0,0.132,2.5028,16.0,2021-08-29 12:00:00,2021-08-29 12:30:00,J13,J22518,100 GM DAWN JAR JT-216,F3V2772QHPQ000002X,8.0,2.0,48.0,96.0,0.0,0.0,211.34,534159.0,Fast Moving,J13,J22518,10.0,300.0
1112,2021-08-29 16:00:00,160,J13,90.95,2021-08-29 00:00:00,71.65,1.66,0.023,10.0,2.71,13.76,0.0,0.132,2.5028,16.0,2021-08-29 16:00:00,2021-08-29 16:30:00,J13,J22518,100 GM DAWN JAR JT-216,F3V2772QHPQ000002X,8.0,2.0,48.0,96.0,0.0,0.0,211.34,534159.0,Fast Moving,J13,J22518,10.0,300.0
1113,2021-08-29 18:00:00,160,J13,90.95,2021-08-29 00:00:00,71.65,1.66,0.023,10.0,2.71,13.76,0.0,0.132,2.5028,16.0,2021-08-29 18:00:00,2021-08-29 18:30:00,J13,J22518,100 GM DAWN JAR JT-216,F3V2772QHPQ000002X,8.0,2.0,48.0,96.0,0.0,0.0,211.34,534159.0,Fast Moving,J13,J22518,18.0,800.0
1114,2021-08-30 04:00:00,160,J13,90.95,2021-08-30 00:00:00,71.66,1.67,0.023,9.95,2.71,13.77,0.0,0.133,2.5021,17.0,2021-08-30 04:00:00,2021-08-30 04:30:00,J13,J22518,100 GM DAWN JAR JT-216,F3V2772QHPQ000002X,8.0,2.0,48.0,96.0,0.0,0.0,211.34,534159.0,Fast Moving,J13,J22518,10.0,250.0
1115,2021-08-30 12:00:00,160,J13,90.95,2021-08-30 00:00:00,71.66,1.67,0.023,9.95,2.71,13.77,0.0,0.133,2.5021,17.0,2021-08-30 12:00:00,2021-08-30 12:30:00,J13,J22518,100 GM DAWN JAR JT-216,F3V2772QHPQ000002X,8.0,2.0,48.0,96.0,0.0,0.0,211.34,534159.0,Fast Moving,J13,J22518,10.0,200.0
1116,2021-08-31 00:00:00,160,J13,87.16,2021-08-31 00:00:00,71.72,1.67,0.023,9.91,2.74,13.74,0.0,0.13,2.5021,17.0,,,,,,,,,,,,,,,,J13,J22518,10.0,300.0
1117,2021-09-01 00:00:00,160,J13,87.16,2021-09-01 00:00:00,71.21000000000001,1.76,0.025500000000000002,10.125,2.74,13.85,0.0,0.1275,2.50665,13.0,2021-09-01 00:00:00,2021-09-01 00:30:00,J13,J18280,750 ML SKY TOWER (S.L.W.) - EB20,F3Z0011AVAW000001X,6.0,2.0,30.0,60.0,0.0,0.0,96.12,122267.0,Fast Moving,J13,J22518,18.0,400.0
1118,2021-09-01 00:00:00,160,J13,87.16,2021-09-01 00:00:00,71.21000000000001,1.76,0.025500000000000002,10.125,2.74,13.85,0.0,0.1275,2.50665,13.0,2021-09-01 00:00:00,2021-09-01 00:30:00,J13,J18314,750 ML AMRUT WHISKY EB-15,F3Z0242QHTQ000001X,6.0,2.0,29.0,57.0,0.0,0.0,133.0,118302.0,Fast Moving,J13,J22518,18.0,400.0
1119,2021-09-02 18:00:00,160,J13,80.0,2021-09-02 00:00:00,71.22,1.66,0.023,10.21,2.83,13.85,0.0,0.133,2.508,13.0,2021-09-02 18:00:00,2021-09-02 18:30:00,J13,J18872,700 ML TALL GUALA CEC - EB24,F3Z0027QVTQ020001X,6.0,2.0,16.0,32.4,0.0,0.0,159.92,211936.0,Fast Moving,J13,J18872,5.0,300.0
1120,2021-09-02 18:00:00,160,J13,55.0,2021-09-02 00:00:00,71.22,1.66,0.023,10.21,2.83,13.85,0.0,0.133,2.508,13.0,2021-09-02 18:00:00,2021-09-02 18:30:00,J13,J18872,700 ML TALL GUALA CEC - EB24,F3Z0027QVTQ020001X,6.0,2.0,16.0,32.4,0.0,0.0,159.92,211936.0,Fast Moving,J13,J18872,5.0,300.0
1121,2021-09-02 22:00:00,160,J13,78.75,2021-09-02 00:00:00,71.22,1.66,0.023,10.21,2.83,13.85,0.0,0.133,2.508,13.0,2021-09-02 22:00:00,2021-09-02 22:30:00,J13,J18872,700 ML TALL GUALA CEC - EB24,F3Z0027QVTQ020001X,6.0,2.0,16.0,32.4,0.0,0.0,159.92,211936.0,Fast Moving,J13,J18872,12.0,300.0
1122,2021-09-02 22:00:00,160,J13,86.4,2021-09-02 00:00:00,71.22,1.66,0.023,10.21,2.83,13.85,0.0,0.133,2.508,13.0,2021-09-02 22:00:00,2021-09-02 22:30:00,J13,J18872,700 ML TALL GUALA CEC - EB24,F3Z0027QVTQ020001X,6.0,2.0,16.0,32.4,0.0,0.0,159.92,211936.0,Fast Moving,J13,J18872,12.0,300.0
1123,2021-09-03 00:00:00,160,J13,90.0,2021-09-03 00:00:00,71.34,1.61,0.026000000000000002,10.24,2.79,13.79,0.0,0.126,2.5073,21.0,2021-09-03 00:00:00,2021-09-03 00:30:00,J13,J19262,180 ML 8848 VODKA BOTTLE - EB45,F3W0226QHTQ000001X,8.0,2.0,52.0,104.0,0.0,0.0,385.85,1400570.0,Fast Moving,J13,J18872,12.0,350.0
1124,2021-09-03 00:00:00,160,J13,90.0,2021-09-03 00:00:00,71.34,1.61,0.026000000000000002,10.24,2.79,13.79,0.0,0.126,2.5073,21.0,2021-09-03 00:00:00,2021-09-03 00:30:00,J13,J19414,250 ML INFUSION KABI F-II - EB40,F2X0042QKPQ000002X,9.0,2.0,63.0,126.0,0.0,0.0,85.22,329617.0,Fast Moving,J13,J18872,12.0,350.0
1125,2021-09-03 00:00:00,160,J13,78.75,2021-09-03 00:00:00,71.34,1.61,0.026000000000000002,10.24,2.79,13.79,0.0,0.126,2.5073,21.0,2021-09-03 00:00:00,2021-09-03 00:30:00,J13,J19262,180 ML 8848 VODKA BOTTLE - EB45,F3W0226QHTQ000001X,8.0,2.0,52.0,104.0,0.0,0.0,385.85,1400570.0,Fast Moving,J13,J18872,12.0,350.0
1126,2021-09-03 00:00:00,160,J13,78.75,2021-09-03 00:00:00,71.34,1.61,0.026000000000000002,10.24,2.79,13.79,0.0,0.126,2.5073,21.0,2021-09-03 00:00:00,2021-09-03 00:30:00,J13,J19414,250 ML INFUSION KABI F-II - EB40,F2X0042QKPQ000002X,9.0,2.0,63.0,126.0,0.0,0.0,85.22,329617.0,Fast Moving,J13,J18872,12.0,350.0
1127,2021-09-03 12:00:00,160,J13,0.0,2021-09-03 00:00:00,71.34,1.61,0.026000000000000002,10.24,2.79,13.79,0.0,0.126,2.5073,21.0,2021-09-03 12:00:00,2021-09-03 12:30:00,J13,J19262,180 ML 8848 VODKA BOTTLE - EB45,F3W0226QHTQ000001X,8.0,2.0,52.0,104.0,0.0,0.0,385.85,1400570.0,Fast Moving,J13,J19414,29.0,900.0
1128,2021-09-03 12:00:00,160,J13,0.0,2021-09-03 00:00:00,71.34,1.61,0.026000000000000002,10.24,2.79,13.79,0.0,0.126,2.5073,21.0,2021-09-03 12:00:00,2021-09-03 12:30:00,J13,J19414,250 ML INFUSION KABI F-II - EB40,F2X0042QKPQ000002X,9.0,2.0,63.0,126.0,0.0,0.0,85.22,329617.0,Fast Moving,J13,J19414,29.0,900.0
1129,2021-09-03 20:00:00,160,J13,65.57,2021-09-03 00:00:00,71.34,1.61,0.026000000000000002,10.24,2.79,13.79,0.0,0.126,2.5073,21.0,2021-09-03 20:00:00,2021-09-03 20:30:00,J13,J19262,180 ML 8848 VODKA BOTTLE - EB45,F3W0226QHTQ000001X,8.0,2.0,52.0,104.0,0.0,0.0,385.85,1400570.0,Fast Moving,J13,J19414,23.0,1000.0
1130,2021-09-03 20:00:00,160,J13,65.57,2021-09-03 00:00:00,71.34,1.61,0.026000000000000002,10.24,2.79,13.79,0.0,0.126,2.5073,21.0,2021-09-03 20:00:00,2021-09-03 20:30:00,J13,J19414,250 ML INFUSION KABI F-II - EB40,F2X0042QKPQ000002X,9.0,2.0,63.0,126.0,0.0,0.0,85.22,329617.0,Fast Moving,J13,J19414,23.0,1000.0
1131,2021-09-03 20:00:00,160,J13,78.69,2021-09-03 00:00:00,71.34,1.61,0.026000000000000002,10.24,2.79,13.79,0.0,0.126,2.5073,21.0,2021-09-03 20:00:00,2021-09-03 20:30:00,J13,J19262,180 ML 8848 VODKA BOTTLE - EB45,F3W0226QHTQ000001X,8.0,2.0,52.0,104.0,0.0,0.0,385.85,1400570.0,Fast Moving,J13,J19414,23.0,1000.0
1132,2021-09-03 20:00:00,160,J13,78.69,2021-09-03 00:00:00,71.34,1.61,0.026000000000000002,10.24,2.79,13.79,0.0,0.126,2.5073,21.0,2021-09-03 20:00:00,2021-09-03 20:30:00,J13,J19414,250 ML INFUSION KABI F-II - EB40,F2X0042QKPQ000002X,9.0,2.0,63.0,126.0,0.0,0.0,85.22,329617.0,Fast Moving,J13,J19414,23.0,1000.0
1133,2021-09-03 20:00:00,160,J13,75.14,2021-09-03 00:00:00,71.34,1.61,0.026000000000000002,10.24,2.79,13.79,0.0,0.126,2.5073,21.0,2021-09-03 20:00:00,2021-09-03 20:30:00,J13,J19262,180 ML 8848 VODKA BOTTLE - EB45,F3W0226QHTQ000001X,8.0,2.0,52.0,104.0,0.0,0.0,385.85,1400570.0,Fast Moving,J13,J19414,23.0,1000.0
1134,2021-09-03 20:00:00,160,J13,75.14,2021-09-03 00:00:00,71.34,1.61,0.026000000000000002,10.24,2.79,13.79,0.0,0.126,2.5073,21.0,2021-09-03 20:00:00,2021-09-03 20:30:00,J13,J19414,250 ML INFUSION KABI F-II - EB40,F2X0042QKPQ000002X,9.0,2.0,63.0,126.0,0.0,0.0,85.22,329617.0,Fast Moving,J13,J19414,23.0,1000.0
1135,2021-09-03 20:00:00,160,J13,60.11,2021-09-03 00:00:00,71.34,1.61,0.026000000000000002,10.24,2.79,13.79,0.0,0.126,2.5073,21.0,2021-09-03 20:00:00,2021-09-03 20:30:00,J13,J19262,180 ML 8848 VODKA BOTTLE - EB45,F3W0226QHTQ000001X,8.0,2.0,52.0,104.0,0.0,0.0,385.85,1400570.0,Fast Moving,J13,J19414,23.0,1000.0
1136,2021-09-03 20:00:00,160,J13,60.11,2021-09-03 00:00:00,71.34,1.61,0.026000000000000002,10.24,2.79,13.79,0.0,0.126,2.5073,21.0,2021-09-03 20:00:00,2021-09-03 20:30:00,J13,J19414,250 ML INFUSION KABI F-II - EB40,F2X0042QKPQ000002X,9.0,2.0,63.0,126.0,0.0,0.0,85.22,329617.0,Fast Moving,J13,J19414,23.0,1000.0
1137,2021-09-04 00:00:00,160,J13,79.84,2021-09-04 00:00:00,71.16,1.63,0.024,10.32,2.78,13.87,0.0,0.129,2.5091,17.0,2021-09-04 00:00:00,2021-09-04 00:30:00,J13,J19999,11.5 OZ TAPERED ROUND GRINDER,F3X1139QHQQ030001X,8.0,2.0,44.0,88.0,0.0,0.0,349.27,1555309.0,Fast Moving,J13,J19414,23.0,1400.0
1138,2021-09-04 00:00:00,160,J13,69.89,2021-09-04 00:00:00,71.16,1.63,0.024,10.32,2.78,13.87,0.0,0.129,2.5091,17.0,2021-09-04 00:00:00,2021-09-04 00:30:00,J13,J19999,11.5 OZ TAPERED ROUND GRINDER,F3X1139QHQQ030001X,8.0,2.0,44.0,88.0,0.0,0.0,349.27,1555309.0,Fast Moving,J13,J19414,23.0,1400.0
1139,2021-09-04 00:00:00,160,J13,80.65,2021-09-04 00:00:00,71.16,1.63,0.024,10.32,2.78,13.87,0.0,0.129,2.5091,17.0,2021-09-04 00:00:00,2021-09-04 00:30:00,J13,J19999,11.5 OZ TAPERED ROUND GRINDER,F3X1139QHQQ030001X,8.0,2.0,44.0,88.0,0.0,0.0,349.27,1555309.0,Fast Moving,J13,J19414,23.0,1400.0
1140,2021-09-04 00:00:00,160,J13,69.68,2021-09-04 00:00:00,71.16,1.63,0.024,10.32,2.78,13.87,0.0,0.129,2.5091,17.0,2021-09-04 00:00:00,2021-09-04 00:30:00,J13,J19999,11.5 OZ TAPERED ROUND GRINDER,F3X1139QHQQ030001X,8.0,2.0,44.0,88.0,0.0,0.0,349.27,1555309.0,Fast Moving,J13,J19414,23.0,1400.0
1141,2021-09-04 12:00:00,160,J13,53.76,2021-09-04 00:00:00,71.16,1.63,0.024,10.32,2.78,13.87,0.0,0.129,2.5091,17.0,2021-09-04 12:00:00,2021-09-04 12:30:00,J13,J19999,11.5 OZ TAPERED ROUND GRINDER,F3X1139QHQQ030001X,8.0,2.0,44.0,88.0,0.0,0.0,349.27,1555309.0,Fast Moving,J13,J19999,20.0,800.0
1142,2021-09-04 12:00:00,160,J13,64.92,2021-09-04 00:00:00,71.16,1.63,0.024,10.32,2.78,13.87,0.0,0.129,2.5091,17.0,2021-09-04 12:00:00,2021-09-04 12:30:00,J13,J19999,11.5 OZ TAPERED ROUND GRINDER,F3X1139QHQQ030001X,8.0,2.0,44.0,88.0,0.0,0.0,349.27,1555309.0,Fast Moving,J13,J19999,20.0,800.0
1143,2021-09-04 12:00:00,160,J13,59.68,2021-09-04 00:00:00,71.16,1.63,0.024,10.32,2.78,13.87,0.0,0.129,2.5091,17.0,2021-09-04 12:00:00,2021-09-04 12:30:00,J13,J19999,11.5 OZ TAPERED ROUND GRINDER,F3X1139QHQQ030001X,8.0,2.0,44.0,88.0,0.0,0.0,349.27,1555309.0,Fast Moving,J13,J19999,20.0,800.0
1144,2021-09-04 12:00:00,160,J13,87.1,2021-09-04 00:00:00,71.16,1.63,0.024,10.32,2.78,13.87,0.0,0.129,2.5091,17.0,2021-09-04 12:00:00,2021-09-04 12:30:00,J13,J19999,11.5 OZ TAPERED ROUND GRINDER,F3X1139QHQQ030001X,8.0,2.0,44.0,88.0,0.0,0.0,349.27,1555309.0,Fast Moving,J13,J19999,20.0,800.0
1145,2021-09-04 20:00:00,160,J13,87.1,2021-09-04 00:00:00,71.16,1.63,0.024,10.32,2.78,13.87,0.0,0.129,2.5091,17.0,2021-09-04 20:00:00,2021-09-04 20:30:00,J13,J19999,11.5 OZ TAPERED ROUND GRINDER,F3X1139QHQQ030001X,8.0,2.0,44.0,88.0,0.0,0.0,349.27,1555309.0,Fast Moving,J13,J19999,20.0,700.0
1146,2021-09-04 20:00:00,160,J13,75.27,2021-09-04 00:00:00,71.16,1.63,0.024,10.32,2.78,13.87,0.0,0.129,2.5091,17.0,2021-09-04 20:00:00,2021-09-04 20:30:00,J13,J19999,11.5 OZ TAPERED ROUND GRINDER,F3X1139QHQQ030001X,8.0,2.0,44.0,88.0,0.0,0.0,349.27,1555309.0,Fast Moving,J13,J19999,20.0,700.0
