Repository: RitwikKhandelwal/Piramal-Jambusar

File: 2. Efficiency/160tpd/1. Flat Files/Flat_File_Defect_Count_Modelling.csv (part 9 of 11)
,TimeStamp,Furnace,Line,DPR Eff,glass_properties_date,chem_comp_SiO2,chem_comp_Al2O3,chem_comp_Fe2O3,chem_comp_CaO,chem_comp_MgO,chem_comp_Na2O,chem_comp_K2O,chem_comp_SO3,physical_test_density_gm_cc,physical_test_seed_count_result,StartTime,EndTime,LineName_x,Number,Name,FGCode,NumberOfSection,NumberOfGob,GobCutPerMinute,ISMachineActualSpeed,GobWeightLow,GobWeightHigh,GlassDraw,PackedQunatity,Classification,LineName_y,JobNumber,DefectCountSum,SampleSizeSum
1147,2021-09-04 20:00:00,160,J13,70.56,2021-09-04 00:00:00,71.16,1.63,0.024,10.32,2.78,13.87,0.0,0.129,2.5091,17.0,2021-09-04 20:00:00,2021-09-04 20:30:00,J13,J19999,11.5 OZ TAPERED ROUND GRINDER,F3X1139QHQQ030001X,8.0,2.0,44.0,88.0,0.0,0.0,349.27,1555309.0,Fast Moving,J13,J19999,20.0,700.0
1148,2021-09-04 20:00:00,160,J13,66.13,2021-09-04 00:00:00,71.16,1.63,0.024,10.32,2.78,13.87,0.0,0.129,2.5091,17.0,2021-09-04 20:00:00,2021-09-04 20:30:00,J13,J19999,11.5 OZ TAPERED ROUND GRINDER,F3X1139QHQQ030001X,8.0,2.0,44.0,88.0,0.0,0.0,349.27,1555309.0,Fast Moving,J13,J19999,20.0,700.0
1149,2021-09-04 22:00:00,160,J13,79.03,2021-09-04 00:00:00,71.16,1.63,0.024,10.32,2.78,13.87,0.0,0.129,2.5091,17.0,2021-09-04 22:00:00,2021-09-04 22:30:00,J13,J19999,11.5 OZ TAPERED ROUND GRINDER,F3X1139QHQQ030001X,8.0,2.0,44.0,88.0,0.0,0.0,349.27,1555309.0,Fast Moving,J13,J19999,16.0,300.0
1150,2021-09-04 22:00:00,160,J13,54.84,2021-09-04 00:00:00,71.16,1.63,0.024,10.32,2.78,13.87,0.0,0.129,2.5091,17.0,2021-09-04 22:00:00,2021-09-04 22:30:00,J13,J19999,11.5 OZ TAPERED ROUND GRINDER,F3X1139QHQQ030001X,8.0,2.0,44.0,88.0,0.0,0.0,349.27,1555309.0,Fast Moving,J13,J19999,16.0,300.0
1151,2021-09-04 22:00:00,160,J13,87.1,2021-09-04 00:00:00,71.16,1.63,0.024,10.32,2.78,13.87,0.0,0.129,2.5091,17.0,2021-09-04 22:00:00,2021-09-04 22:30:00,J13,J19999,11.5 OZ TAPERED ROUND GRINDER,F3X1139QHQQ030001X,8.0,2.0,44.0,88.0,0.0,0.0,349.27,1555309.0,Fast Moving,J13,J19999,16.0,300.0
1152,2021-09-04 22:00:00,160,J13,67.2,2021-09-04 00:00:00,71.16,1.63,0.024,10.32,2.78,13.87,0.0,0.129,2.5091,17.0,2021-09-04 22:00:00,2021-09-04 22:30:00,J13,J19999,11.5 OZ TAPERED ROUND GRINDER,F3X1139QHQQ030001X,8.0,2.0,44.0,88.0,0.0,0.0,349.27,1555309.0,Fast Moving,J13,J19999,16.0,300.0
1153,2021-09-06 02:00:00,160,J13,57.19,2021-09-06 00:00:00,71.19,1.68,0.024,10.29,2.73,13.83,0.0,0.132,2.5077,19.0,,,,,,,,,,,,,,,,J13,J21101,8.0,250.0
1154,2021-09-06 02:00:00,160,J13,76.03,2021-09-06 00:00:00,71.19,1.68,0.024,10.29,2.73,13.83,0.0,0.132,2.5077,19.0,,,,,,,,,,,,,,,,J13,J21101,8.0,250.0
1155,2021-09-06 10:00:00,160,J13,46.47,2021-09-06 00:00:00,71.19,1.68,0.024,10.29,2.73,13.83,0.0,0.132,2.5077,19.0,2021-09-06 10:00:00,2021-09-06 10:30:00,J13,J21172,24 OZ PASTA SAUCE DB-20,F3Z0346QMTQ000001X,10.0,2.0,50.0,100.0,0.0,0.0,166.5,455150.0,Non Moving,J13,J21101,8.0,300.0
1156,2021-09-06 10:00:00,160,J13,54.9,2021-09-06 00:00:00,71.19,1.68,0.024,10.29,2.73,13.83,0.0,0.132,2.5077,19.0,2021-09-06 10:00:00,2021-09-06 10:30:00,J13,J21172,24 OZ PASTA SAUCE DB-20,F3Z0346QMTQ000001X,10.0,2.0,50.0,100.0,0.0,0.0,166.5,455150.0,Non Moving,J13,J21101,8.0,300.0
1157,2021-09-07 08:00:00,160,J13,77.85,,,,,,,,,,,,,,,,,,,,,,,,,,,J13,J21645,18.0,450.0
1158,2021-09-07 08:00:00,160,J13,74.67,,,,,,,,,,,,,,,,,,,,,,,,,,,J13,J21645,18.0,450.0
1159,2021-09-07 10:00:00,160,J13,38.46,,,,,,,,,,,,,,,,,,,,,,,,,,,J13,J21645,10.0,300.0
1160,2021-09-07 10:00:00,160,J13,41.03,,,,,,,,,,,,,,,,,,,,,,,,,,,J13,J21645,10.0,300.0
1161,2021-09-07 22:00:00,160,J13,60.5,,,,,,,,,,,,2021-09-07 22:00:00,2021-09-07 22:30:00,J13,J21648,750 ML ROUND WHISKEY - EB20,F3Z0148QHLQ030001X,6.0,2.0,32.0,64.98,0.0,0.0,50.51,49610.0,Fast Moving,J13,J21645,5.0,150.0
1162,2021-09-07 22:00:00,160,J13,86.43,,,,,,,,,,,,2021-09-07 22:00:00,2021-09-07 22:30:00,J13,J21648,750 ML ROUND WHISKEY - EB20,F3Z0148QHLQ030001X,6.0,2.0,32.0,64.98,0.0,0.0,50.51,49610.0,Fast Moving,J13,J21645,5.0,150.0
1163,2021-09-07 22:00:00,160,J13,87.5,,,,,,,,,,,,2021-09-07 22:00:00,2021-09-07 22:30:00,J13,J21648,750 ML ROUND WHISKEY - EB20,F3Z0148QHLQ030001X,6.0,2.0,32.0,64.98,0.0,0.0,50.51,49610.0,Fast Moving,J13,J21645,5.0,150.0
1164,2021-09-08 02:00:00,160,J13,82.5,2021-09-08 00:00:00,71.51,1.62,0.024,10.05,2.67,13.91,0.0,0.135,2.5048,16.0,,,,,,,,,,,,,,,,J13,J22198,13.0,300.0
1165,2021-09-08 02:00:00,160,J13,87.5,2021-09-08 00:00:00,71.51,1.62,0.024,10.05,2.67,13.91,0.0,0.135,2.5048,16.0,,,,,,,,,,,,,,,,J13,J22198,13.0,300.0
1166,2021-09-08 02:00:00,160,J13,66.79,2021-09-08 00:00:00,71.51,1.62,0.024,10.05,2.67,13.91,0.0,0.135,2.5048,16.0,,,,,,,,,,,,,,,,J13,J22198,13.0,300.0
1167,2021-09-08 20:00:00,160,J13,82.5,2021-09-08 00:00:00,71.51,1.62,0.024,10.05,2.67,13.91,0.0,0.135,2.5048,16.0,,,,,,,,,,,,,,,,J13,J22203,10.0,300.0
1168,2021-09-08 20:00:00,160,J13,70.71,2021-09-08 00:00:00,71.51,1.62,0.024,10.05,2.67,13.91,0.0,0.135,2.5048,16.0,,,,,,,,,,,,,,,,J13,J22203,10.0,300.0
1169,2021-09-08 20:00:00,160,J13,89.58,2021-09-08 00:00:00,71.51,1.62,0.024,10.05,2.67,13.91,0.0,0.135,2.5048,16.0,,,,,,,,,,,,,,,,J13,J22203,10.0,300.0
1170,2021-09-09 12:00:00,160,J13,87.5,2021-09-09 00:00:00,71.51,1.71,0.024,10.03,2.62,13.92,0.0,0.138,2.5035,18.0,2021-09-09 12:00:00,2021-09-09 12:30:00,J13,J22765,100 ML ARV - EB65,F3V0063QJTQ000001M,5.0,2.0,35.0,70.0,0.0,0.0,23.92,62064.0,Fast Moving,J13,J22765,15.0,200.0
1171,2021-09-09 12:00:00,160,J13,87.5,2021-09-09 00:00:00,71.51,1.71,0.024,10.03,2.62,13.92,0.0,0.138,2.5035,18.0,2021-09-09 12:00:00,2021-09-09 12:30:00,J13,J22765,100 ML ARV - EB65,F3V0063QJTQ000001M,5.0,2.0,35.0,70.0,0.0,0.0,23.92,62064.0,Fast Moving,J13,J22766,9.0,200.0
1172,2021-09-09 12:00:00,160,J13,87.5,2021-09-09 00:00:00,71.51,1.71,0.024,10.03,2.62,13.92,0.0,0.138,2.5035,18.0,2021-09-09 12:00:00,2021-09-09 12:30:00,J13,J22789,100 ML WOA - EB44,F3V0419QJPQ000001M,5.0,2.0,33.0,65.0,0.0,0.0,37.85,52064.0,Non Moving,J13,J22765,15.0,200.0
1173,2021-09-09 12:00:00,160,J13,87.5,2021-09-09 00:00:00,71.51,1.71,0.024,10.03,2.62,13.92,0.0,0.138,2.5035,18.0,2021-09-09 12:00:00,2021-09-09 12:30:00,J13,J22789,100 ML WOA - EB44,F3V0419QJPQ000001M,5.0,2.0,33.0,65.0,0.0,0.0,37.85,52064.0,Non Moving,J13,J22766,9.0,200.0
1174,2021-09-09 12:00:00,160,J13,87.5,2021-09-09 00:00:00,71.51,1.71,0.024,10.03,2.62,13.92,0.0,0.138,2.5035,18.0,2021-09-09 12:00:00,2021-09-09 12:30:00,J13,J22790,100 ML HC VICTORY SECRET - DB50,F3V0395QJPQ000001M,2.0,2.0,14.0,27.2,0.0,0.0,13.93,61712.0,Fast Moving,J13,J22765,15.0,200.0
1175,2021-09-09 12:00:00,160,J13,87.5,2021-09-09 00:00:00,71.51,1.71,0.024,10.03,2.62,13.92,0.0,0.138,2.5035,18.0,2021-09-09 12:00:00,2021-09-09 12:30:00,J13,J22790,100 ML HC VICTORY SECRET - DB50,F3V0395QJPQ000001M,2.0,2.0,14.0,27.2,0.0,0.0,13.93,61712.0,Fast Moving,J13,J22766,9.0,200.0
1176,2021-09-09 12:00:00,160,J13,36.11,2021-09-09 00:00:00,71.51,1.71,0.024,10.03,2.62,13.92,0.0,0.138,2.5035,18.0,2021-09-09 12:00:00,2021-09-09 12:30:00,J13,J22765,100 ML ARV - EB65,F3V0063QJTQ000001M,5.0,2.0,35.0,70.0,0.0,0.0,23.92,62064.0,Fast Moving,J13,J22765,15.0,200.0
1177,2021-09-09 12:00:00,160,J13,36.11,2021-09-09 00:00:00,71.51,1.71,0.024,10.03,2.62,13.92,0.0,0.138,2.5035,18.0,2021-09-09 12:00:00,2021-09-09 12:30:00,J13,J22765,100 ML ARV - EB65,F3V0063QJTQ000001M,5.0,2.0,35.0,70.0,0.0,0.0,23.92,62064.0,Fast Moving,J13,J22766,9.0,200.0
1178,2021-09-09 12:00:00,160,J13,36.11,2021-09-09 00:00:00,71.51,1.71,0.024,10.03,2.62,13.92,0.0,0.138,2.5035,18.0,2021-09-09 12:00:00,2021-09-09 12:30:00,J13,J22789,100 ML WOA - EB44,F3V0419QJPQ000001M,5.0,2.0,33.0,65.0,0.0,0.0,37.85,52064.0,Non Moving,J13,J22765,15.0,200.0
1179,2021-09-09 12:00:00,160,J13,36.11,2021-09-09 00:00:00,71.51,1.71,0.024,10.03,2.62,13.92,0.0,0.138,2.5035,18.0,2021-09-09 12:00:00,2021-09-09 12:30:00,J13,J22789,100 ML WOA - EB44,F3V0419QJPQ000001M,5.0,2.0,33.0,65.0,0.0,0.0,37.85,52064.0,Non Moving,J13,J22766,9.0,200.0
1180,2021-09-09 12:00:00,160,J13,36.11,2021-09-09 00:00:00,71.51,1.71,0.024,10.03,2.62,13.92,0.0,0.138,2.5035,18.0,2021-09-09 12:00:00,2021-09-09 12:30:00,J13,J22790,100 ML HC VICTORY SECRET - DB50,F3V0395QJPQ000001M,2.0,2.0,14.0,27.2,0.0,0.0,13.93,61712.0,Fast Moving,J13,J22765,15.0,200.0
1181,2021-09-09 12:00:00,160,J13,36.11,2021-09-09 00:00:00,71.51,1.71,0.024,10.03,2.62,13.92,0.0,0.138,2.5035,18.0,2021-09-09 12:00:00,2021-09-09 12:30:00,J13,J22790,100 ML HC VICTORY SECRET - DB50,F3V0395QJPQ000001M,2.0,2.0,14.0,27.2,0.0,0.0,13.93,61712.0,Fast Moving,J13,J22766,9.0,200.0
1182,2021-09-10 10:00:00,160,J13,0.0,2021-09-10 00:00:00,71.38,1.67,0.025,9.91,2.82,13.95,0.0,0.13,2.5051,16.0,2021-09-10 10:00:00,2021-09-10 10:30:00,J13,J23270,11.5 OZ TAPERED ROUND GRINDER,F3X1139QHQQ030001X,8.0,2.0,44.0,88.0,0.0,0.0,567.37,1365570.0,Fast Moving,J13,J23270,12.0,400.0
1183,2021-09-10 10:00:00,160,J13,0.0,2021-09-10 00:00:00,71.38,1.67,0.025,9.91,2.82,13.95,0.0,0.13,2.5051,16.0,2021-09-10 10:00:00,2021-09-10 10:30:00,J13,J23270,11.5 OZ TAPERED ROUND GRINDER,F3X1139QHQQ030001X,8.0,2.0,44.0,88.0,0.0,0.0,567.37,1365570.0,Fast Moving,J13,J23270,12.0,400.0
1184,2021-09-10 12:00:00,160,J13,21.28,2021-09-10 00:00:00,71.38,1.67,0.025,9.91,2.82,13.95,0.0,0.13,2.5051,16.0,2021-09-10 12:00:00,2021-09-10 12:30:00,J13,J23270,11.5 OZ TAPERED ROUND GRINDER,F3X1139QHQQ030001X,8.0,2.0,44.0,88.0,0.0,0.0,567.37,1365570.0,Fast Moving,J13,J23270,11.0,300.0
1185,2021-09-10 12:00:00,160,J13,41.54,2021-09-10 00:00:00,71.38,1.67,0.025,9.91,2.82,13.95,0.0,0.13,2.5051,16.0,2021-09-10 12:00:00,2021-09-10 12:30:00,J13,J23270,11.5 OZ TAPERED ROUND GRINDER,F3X1139QHQQ030001X,8.0,2.0,44.0,88.0,0.0,0.0,567.37,1365570.0,Fast Moving,J13,J23270,11.0,300.0
1186,2021-09-11 08:00:00,160,J13,47.38,2021-09-11 00:00:00,71.42,1.67,0.023,9.96,2.75,13.87,0.0,0.14300000000000002,2.5053,19.0,,,,,,,,,,,,,,,,J13,J23783,13.0,300.0
1187,2021-09-11 08:00:00,160,J13,64.1,2021-09-11 00:00:00,71.42,1.67,0.023,9.96,2.75,13.87,0.0,0.14300000000000002,2.5053,19.0,,,,,,,,,,,,,,,,J13,J23783,13.0,300.0
1188,2021-09-11 12:00:00,160,J13,60.31,2021-09-11 00:00:00,71.42,1.67,0.023,9.96,2.75,13.87,0.0,0.14300000000000002,2.5053,19.0,,,,,,,,,,,,,,,,J13,J23783,10.0,300.0
1189,2021-09-11 18:00:00,160,J13,81.37,2021-09-11 00:00:00,71.42,1.67,0.023,9.96,2.75,13.87,0.0,0.14300000000000002,2.5053,19.0,,,,,,,,,,,,,,,,J13,J23783,11.0,300.0
1190,2021-09-11 18:00:00,160,J13,81.37,2021-09-11 00:00:00,71.42,1.67,0.023,9.96,2.75,13.87,0.0,0.14300000000000002,2.5053,19.0,,,,,,,,,,,,,,,,J13,J23783,7.0,200.0
1191,2021-09-12 00:00:00,160,J13,88.89,2021-09-12 00:00:00,71.29,1.74,0.024,9.77,2.87,13.94,0.0,0.153,2.5053,17.0,,,,,,,,,,,,,,,,J13,J23783,11.0,300.0
1192,2021-09-14 12:00:00,160,J13,0.0,2021-09-14 00:00:00,71.57,1.69,0.024,9.98,2.66,13.82,0.0,0.142,2.5028,18.0,2021-09-14 12:00:00,2021-09-14 12:30:00,J13,J22828,100 ML HPPL 086 - EB45,F3V2451QJPQ000001M,8.0,2.0,48.0,96.0,0.0,0.0,71.42,33061.0,Slow Moving,J13,J22863,18.0,400.0
1193,2021-09-14 12:00:00,160,J13,0.0,2021-09-14 00:00:00,71.57,1.69,0.024,9.98,2.66,13.82,0.0,0.142,2.5028,18.0,2021-09-14 12:00:00,2021-09-14 12:30:00,J13,J22863,330 ML VEEN WAVE 33 - EB35,F3X0009QNTQ030001X,8.0,2.0,56.0,112.0,0.0,0.0,47.36,87121.0,Fast Moving,J13,J22863,18.0,400.0
1194,2021-09-14 20:00:00,160,J13,83.33,2021-09-14 00:00:00,71.57,1.69,0.024,9.98,2.66,13.82,0.0,0.142,2.5028,18.0,2021-09-14 20:00:00,2021-09-14 20:30:00,J13,J22828,100 ML HPPL 086 - EB45,F3V2451QJPQ000001M,8.0,2.0,48.0,96.0,0.0,0.0,71.42,33061.0,Slow Moving,J13,J22863,26.0,1500.0
1195,2021-09-14 20:00:00,160,J13,83.33,2021-09-14 00:00:00,71.57,1.69,0.024,9.98,2.66,13.82,0.0,0.142,2.5028,18.0,2021-09-14 20:00:00,2021-09-14 20:30:00,J13,J22863,330 ML VEEN WAVE 33 - EB35,F3X0009QNTQ030001X,8.0,2.0,56.0,112.0,0.0,0.0,47.36,87121.0,Fast Moving,J13,J22863,26.0,1500.0
1196,2021-09-15 06:00:00,160,J13,82.5,2021-09-15 00:00:00,71.56,1.7,0.024,9.89,2.68,13.84,0.0,0.14,2.5031,17.0,2021-09-15 06:00:00,2021-09-15 06:30:00,J13,J22828,100 ML HPPL 086 - EB45,F3V2451QJPQ000001M,8.0,2.0,48.0,96.0,0.0,0.0,71.42,33061.0,Slow Moving,J13,J22883,26.0,500.0
1197,2021-09-15 06:00:00,160,J13,82.5,2021-09-15 00:00:00,71.56,1.7,0.024,9.89,2.68,13.84,0.0,0.14,2.5031,17.0,2021-09-15 06:00:00,2021-09-15 06:30:00,J13,J22863,330 ML VEEN WAVE 33 - EB35,F3X0009QNTQ030001X,8.0,2.0,56.0,112.0,0.0,0.0,47.36,87121.0,Fast Moving,J13,J22883,26.0,500.0
1198,2021-09-15 20:00:00,160,J13,91.5,2021-09-15 00:00:00,71.56,1.7,0.024,9.89,2.68,13.84,0.0,0.14,2.5031,17.0,2021-09-15 20:00:00,2021-09-15 20:30:00,J13,J22883,250 ML HEXAGONAL - EB40,F3X0120QHLQ000001X,8.0,2.0,54.0,108.8,0.0,0.0,48.57,102974.0,Fast Moving,J13,J22883,13.0,400.0
1199,2021-09-16 04:00:00,160,J13,91.5,2021-09-16 00:00:00,71.55,1.69,0.025,9.88,2.65,13.99,0.0,0.139,2.5032,18.0,2021-09-16 04:00:00,2021-09-16 04:30:00,J13,J22883,250 ML HEXAGONAL - EB40,F3X0120QHLQ000001X,8.0,2.0,54.0,108.8,0.0,0.0,48.57,102974.0,Fast Moving,J13,J22896,15.0,450.0
1200,2021-09-16 16:00:00,160,J13,64.29,2021-09-16 00:00:00,71.55,1.69,0.025,9.88,2.65,13.99,0.0,0.139,2.5032,18.0,2021-09-16 16:00:00,2021-09-16 16:30:00,J13,J22895,16.000 OZ BSTN RD SHELF STK F-EB60,F3Y0134QRQQ000002X,8.0,2.0,52.0,104.0,0.0,0.0,113.81,248058.0,Fast Moving,J13,J22895,28.0,600.0
1201,2021-09-16 16:00:00,160,J13,64.29,2021-09-16 00:00:00,71.55,1.69,0.025,9.88,2.65,13.99,0.0,0.139,2.5032,18.0,2021-09-16 16:00:00,2021-09-16 16:30:00,J13,J22896,16 OZ BOSTON ROUND SHELF STK F-EB12,F3Y0134QRQQ000001X,8.0,2.0,52.0,104.0,0.0,0.0,166.93,389701.0,Fast Moving,J13,J22895,28.0,600.0
1202,2021-09-17 10:00:00,160,J13,64.29,2021-09-17 00:00:00,71.55,1.68,0.025,9.88,2.67,13.98,0.0,0.13699999999999998,2.5036,17.0,2021-09-17 10:00:00,2021-09-17 10:30:00,J13,J22895,16.000 OZ BSTN RD SHELF STK F-EB60,F3Y0134QRQQ000002X,8.0,2.0,52.0,104.0,0.0,0.0,113.81,248058.0,Fast Moving,J13,J22895,19.0,400.0
1203,2021-09-17 10:00:00,160,J13,64.29,2021-09-17 00:00:00,71.55,1.68,0.025,9.88,2.67,13.98,0.0,0.13699999999999998,2.5036,17.0,2021-09-17 10:00:00,2021-09-17 10:30:00,J13,J22896,16 OZ BOSTON ROUND SHELF STK F-EB12,F3Y0134QRQQ000001X,8.0,2.0,52.0,104.0,0.0,0.0,166.93,389701.0,Fast Moving,J13,J22895,19.0,400.0
1204,2021-09-17 18:00:00,160,J13,75.0,2021-09-17 00:00:00,71.55,1.68,0.025,9.88,2.67,13.98,0.0,0.13699999999999998,2.5036,17.0,2021-09-17 18:00:00,2021-09-17 18:30:00,J13,J22895,16.000 OZ BSTN RD SHELF STK F-EB60,F3Y0134QRQQ000002X,8.0,2.0,52.0,104.0,0.0,0.0,113.81,248058.0,Fast Moving,J13,J22895,22.0,650.0
1205,2021-09-17 18:00:00,160,J13,75.0,2021-09-17 00:00:00,71.55,1.68,0.025,9.88,2.67,13.98,0.0,0.13699999999999998,2.5036,17.0,2021-09-17 18:00:00,2021-09-17 18:30:00,J13,J22896,16 OZ BOSTON ROUND SHELF STK F-EB12,F3Y0134QRQQ000001X,8.0,2.0,52.0,104.0,0.0,0.0,166.93,389701.0,Fast Moving,J13,J22895,22.0,650.0
1206,2021-09-18 20:00:00,160,J13,88.89,2021-09-18 00:00:00,71.52,1.66,0.025,9.89,2.71,13.96,0.0,0.13699999999999998,2.5038,17.0,2021-09-18 20:00:00,2021-09-18 20:30:00,J13,J22895,16.000 OZ BSTN RD SHELF STK F-EB60,F3Y0134QRQQ000002X,8.0,2.0,52.0,104.0,0.0,0.0,113.81,248058.0,Fast Moving,J13,J22895,9.0,200.0
1207,2021-09-18 20:00:00,160,J13,88.89,2021-09-18 00:00:00,71.52,1.66,0.025,9.89,2.71,13.96,0.0,0.13699999999999998,2.5038,17.0,2021-09-18 20:00:00,2021-09-18 20:30:00,J13,J22896,16 OZ BOSTON ROUND SHELF STK F-EB12,F3Y0134QRQQ000001X,8.0,2.0,52.0,104.0,0.0,0.0,166.93,389701.0,Fast Moving,J13,J22895,9.0,200.0
1208,2021-09-19 00:00:00,160,J13,85.71,2021-09-19 00:00:00,71.54,1.67,0.025,9.85,2.72,13.97,0.0,0.13699999999999998,2.5029,18.0,2021-09-19 00:00:00,2021-09-19 00:30:00,J13,J22895,16.000 OZ BSTN RD SHELF STK F-EB60,F3Y0134QRQQ000002X,8.0,2.0,52.0,104.0,0.0,0.0,113.81,248058.0,Fast Moving,J13,J22895,9.0,300.0
1209,2021-09-19 00:00:00,160,J13,85.71,2021-09-19 00:00:00,71.54,1.67,0.025,9.85,2.72,13.97,0.0,0.13699999999999998,2.5029,18.0,2021-09-19 00:00:00,2021-09-19 00:30:00,J13,J22896,16 OZ BOSTON ROUND SHELF STK F-EB12,F3Y0134QRQQ000001X,8.0,2.0,52.0,104.0,0.0,0.0,166.93,389701.0,Fast Moving,J13,J22895,9.0,300.0
1210,2021-09-19 02:00:00,160,J13,82.29,2021-09-19 00:00:00,71.54,1.67,0.025,9.85,2.72,13.97,0.0,0.13699999999999998,2.5029,18.0,2021-09-19 02:00:00,2021-09-19 02:30:00,J13,J22895,16.000 OZ BSTN RD SHELF STK F-EB60,F3Y0134QRQQ000002X,8.0,2.0,52.0,104.0,0.0,0.0,113.81,248058.0,Fast Moving,J13,J22895,10.0,250.0
1211,2021-09-19 02:00:00,160,J13,82.29,2021-09-19 00:00:00,71.54,1.67,0.025,9.85,2.72,13.97,0.0,0.13699999999999998,2.5029,18.0,2021-09-19 02:00:00,2021-09-19 02:30:00,J13,J22896,16 OZ BOSTON ROUND SHELF STK F-EB12,F3Y0134QRQQ000001X,8.0,2.0,52.0,104.0,0.0,0.0,166.93,389701.0,Fast Moving,J13,J22895,10.0,250.0
1212,2021-09-19 04:00:00,160,J13,90.48,2021-09-19 00:00:00,71.54,1.67,0.025,9.85,2.72,13.97,0.0,0.13699999999999998,2.5029,18.0,2021-09-19 04:00:00,2021-09-19 04:30:00,J13,J22895,16.000 OZ BSTN RD SHELF STK F-EB60,F3Y0134QRQQ000002X,8.0,2.0,52.0,104.0,0.0,0.0,113.81,248058.0,Fast Moving,J13,J22895,9.0,200.0
1213,2021-09-19 04:00:00,160,J13,90.48,2021-09-19 00:00:00,71.54,1.67,0.025,9.85,2.72,13.97,0.0,0.13699999999999998,2.5029,18.0,2021-09-19 04:00:00,2021-09-19 04:30:00,J13,J22895,16.000 OZ BSTN RD SHELF STK F-EB60,F3Y0134QRQQ000002X,8.0,2.0,52.0,104.0,0.0,0.0,113.81,248058.0,Fast Moving,J13,J22895,9.0,300.0
1214,2021-09-19 04:00:00,160,J13,90.48,2021-09-19 00:00:00,71.54,1.67,0.025,9.85,2.72,13.97,0.0,0.13699999999999998,2.5029,18.0,2021-09-19 04:00:00,2021-09-19 04:30:00,J13,J22896,16 OZ BOSTON ROUND SHELF STK F-EB12,F3Y0134QRQQ000001X,8.0,2.0,52.0,104.0,0.0,0.0,166.93,389701.0,Fast Moving,J13,J22895,9.0,200.0
1215,2021-09-19 04:00:00,160,J13,90.48,2021-09-19 00:00:00,71.54,1.67,0.025,9.85,2.72,13.97,0.0,0.13699999999999998,2.5029,18.0,2021-09-19 04:00:00,2021-09-19 04:30:00,J13,J22896,16 OZ BOSTON ROUND SHELF STK F-EB12,F3Y0134QRQQ000001X,8.0,2.0,52.0,104.0,0.0,0.0,166.93,389701.0,Fast Moving,J13,J22895,9.0,300.0
1216,2021-09-19 06:00:00,160,J13,90.48,2021-09-19 00:00:00,71.54,1.67,0.025,9.85,2.72,13.97,0.0,0.13699999999999998,2.5029,18.0,2021-09-19 06:00:00,2021-09-19 06:30:00,J13,J22896,16 OZ BOSTON ROUND SHELF STK F-EB12,F3Y0134QRQQ000001X,8.0,2.0,52.0,104.0,0.0,0.0,166.93,389701.0,Fast Moving,J13,J22895,11.0,250.0
1217,2021-09-19 08:00:00,160,J13,86.86,2021-09-19 00:00:00,71.54,1.67,0.025,9.85,2.72,13.97,0.0,0.13699999999999998,2.5029,18.0,2021-09-19 08:00:00,2021-09-19 08:30:00,J13,J22896,16 OZ BOSTON ROUND SHELF STK F-EB12,F3Y0134QRQQ000001X,8.0,2.0,52.0,104.0,0.0,0.0,166.93,389701.0,Fast Moving,J13,J22895,10.0,250.0
1218,2021-09-19 10:00:00,160,J13,90.48,2021-09-19 00:00:00,71.54,1.67,0.025,9.85,2.72,13.97,0.0,0.13699999999999998,2.5029,18.0,2021-09-19 10:00:00,2021-09-19 10:30:00,J13,J22896,16 OZ BOSTON ROUND SHELF STK F-EB12,F3Y0134QRQQ000001X,8.0,2.0,52.0,104.0,0.0,0.0,166.93,389701.0,Fast Moving,J13,J22895,20.0,1500.0
1219,2021-09-19 12:00:00,160,J13,85.05,2021-09-19 00:00:00,71.54,1.67,0.025,9.85,2.72,13.97,0.0,0.13699999999999998,2.5029,18.0,2021-09-19 12:00:00,2021-09-19 12:30:00,J13,J22896,16 OZ BOSTON ROUND SHELF STK F-EB12,F3Y0134QRQQ000001X,8.0,2.0,52.0,104.0,0.0,0.0,166.93,389701.0,Fast Moving,J13,J22895,18.0,1800.0
1220,2021-09-20 02:00:00,160,J13,88.1,,,,,,,,,,,,2021-09-20 02:00:00,2021-09-20 02:30:00,J13,J22896,16 OZ BOSTON ROUND SHELF STK F-EB12,F3Y0134QRQQ000001X,8.0,2.0,52.0,104.0,0.0,0.0,166.93,389701.0,Fast Moving,J13,J22895,10.0,300.0
1221,2021-09-20 12:00:00,160,J13,91.43,,,,,,,,,,,,2021-09-20 12:00:00,2021-09-20 12:30:00,J13,J22896,16 OZ BOSTON ROUND SHELF STK F-EB12,F3Y0134QRQQ000001X,8.0,2.0,52.0,104.0,0.0,0.0,166.93,389701.0,Fast Moving,J13,J22895,10.0,250.0
1222,2021-09-21 02:00:00,160,J13,84.29,2021-09-21 00:00:00,71.46,1.69,0.025,9.9,2.71,13.94,0.0,0.135,2.5038,17.0,,,,,,,,,,,,,,,,J13,J22895,10.0,250.0
1223,2021-09-21 02:00:00,160,J13,84.29,2021-09-21 00:00:00,71.46,1.69,0.025,9.9,2.71,13.94,0.0,0.135,2.5038,17.0,,,,,,,,,,,,,,,,J13,J22895,11.0,250.0
1224,2021-09-21 10:00:00,160,J13,88.1,2021-09-21 00:00:00,71.46,1.69,0.025,9.9,2.71,13.94,0.0,0.135,2.5038,17.0,,,,,,,,,,,,,,,,J13,J22895,11.0,300.0
1225,2021-09-21 14:00:00,160,J13,88.1,2021-09-21 00:00:00,71.46,1.69,0.025,9.9,2.71,13.94,0.0,0.135,2.5038,17.0,,,,,,,,,,,,,,,,J13,J22895,11.0,250.0
1226,2021-09-21 22:00:00,160,J13,88.1,2021-09-21 00:00:00,71.46,1.69,0.025,9.9,2.71,13.94,0.0,0.135,2.5038,17.0,,,,,,,,,,,,,,,,J13,J22895,13.0,350.0
1227,2021-09-22 04:00:00,160,J13,88.1,2021-09-22 00:00:00,71.45,1.69,0.025,9.9,2.74,13.96,0.0,0.135,2.5038,16.0,,,,,,,,,,,,,,,,J13,J22895,9.0,200.0
1228,2021-09-22 06:00:00,160,J13,88.1,2021-09-22 00:00:00,71.45,1.69,0.025,9.9,2.74,13.96,0.0,0.135,2.5038,16.0,,,,,,,,,,,,,,,,J13,J22895,10.0,250.0
1229,2021-09-22 08:00:00,160,J13,88.1,2021-09-22 00:00:00,71.45,1.69,0.025,9.9,2.74,13.96,0.0,0.135,2.5038,16.0,,,,,,,,,,,,,,,,J13,J22895,8.0,200.0
1230,2021-09-22 10:00:00,160,J13,91.43,2021-09-22 00:00:00,71.45,1.69,0.025,9.9,2.74,13.96,0.0,0.135,2.5038,16.0,,,,,,,,,,,,,,,,J13,J22896,7.0,400.0
1231,2021-09-22 12:00:00,160,J13,91.43,2021-09-22 00:00:00,71.45,1.69,0.025,9.9,2.74,13.96,0.0,0.135,2.5038,16.0,,,,,,,,,,,,,,,,J13,J22896,10.0,300.0
1232,2021-09-22 22:00:00,160,J13,91.43,2021-09-22 00:00:00,71.45,1.69,0.025,9.9,2.74,13.96,0.0,0.135,2.5038,16.0,,,,,,,,,,,,,,,,J13,J22895,10.0,250.0
1233,2021-09-23 04:00:00,160,J13,91.43,2021-09-23 00:00:00,71.39,1.7,0.025,9.92,2.78,13.98,0.0,0.134,2.5046,16.0,,,,,,,,,,,,,,,,J13,J22895,8.0,400.0
1234,2021-09-23 10:00:00,160,J13,47.62,2021-09-23 00:00:00,71.39,1.7,0.025,9.92,2.78,13.98,0.0,0.134,2.5046,16.0,2021-09-23 10:00:00,2021-09-23 10:30:00,J13,J23008,90 ML HC TAHIR - DB44,F3V0310QJPQ000001M,5.0,2.0,31.0,61.53,0.0,0.0,17.36,49846.0,Non Moving,J13,J23008,36.0,500.0
1235,2021-09-23 10:00:00,160,J13,47.62,2021-09-23 00:00:00,71.39,1.7,0.025,9.92,2.78,13.98,0.0,0.134,2.5046,16.0,2021-09-23 10:00:00,2021-09-23 10:30:00,J13,J23008,90 ML HC TAHIR - DB44,F3V0310QJPQ000001M,5.0,2.0,31.0,61.53,0.0,0.0,17.36,49846.0,Non Moving,J13,J23009,24.0,350.0
1236,2021-09-23 10:00:00,160,J13,47.62,2021-09-23 00:00:00,71.39,1.7,0.025,9.92,2.78,13.98,0.0,0.134,2.5046,16.0,2021-09-23 10:00:00,2021-09-23 10:30:00,J13,J23009,100 ML HC CLASSIC VINTAGE - DB48,F3V0305QJPQ000001M,5.0,2.0,28.0,55.71,0.0,0.0,17.86,36947.0,Non Moving,J13,J23008,36.0,500.0
1237,2021-09-23 10:00:00,160,J13,47.62,2021-09-23 00:00:00,71.39,1.7,0.025,9.92,2.78,13.98,0.0,0.134,2.5046,16.0,2021-09-23 10:00:00,2021-09-23 10:30:00,J13,J23009,100 ML HC CLASSIC VINTAGE - DB48,F3V0305QJPQ000001M,5.0,2.0,28.0,55.71,0.0,0.0,17.86,36947.0,Non Moving,J13,J23009,24.0,350.0
1238,2021-09-23 12:00:00,160,J13,0.0,2021-09-23 00:00:00,71.39,1.7,0.025,9.92,2.78,13.98,0.0,0.134,2.5046,16.0,2021-09-23 12:00:00,2021-09-23 12:30:00,J13,J23008,90 ML HC TAHIR - DB44,F3V0310QJPQ000001M,5.0,2.0,31.0,61.53,0.0,0.0,17.36,49846.0,Non Moving,J13,J23009,28.0,500.0
1239,2021-09-23 12:00:00,160,J13,0.0,2021-09-23 00:00:00,71.39,1.7,0.025,9.92,2.78,13.98,0.0,0.134,2.5046,16.0,2021-09-23 12:00:00,2021-09-23 12:30:00,J13,J23009,100 ML HC CLASSIC VINTAGE - DB48,F3V0305QJPQ000001M,5.0,2.0,28.0,55.71,0.0,0.0,17.86,36947.0,Non Moving,J13,J23009,28.0,500.0
1240,2021-09-23 18:00:00,160,J13,49.28,2021-09-23 00:00:00,71.39,1.7,0.025,9.92,2.78,13.98,0.0,0.134,2.5046,16.0,2021-09-23 18:00:00,2021-09-23 18:30:00,J13,J23008,90 ML HC TAHIR - DB44,F3V0310QJPQ000001M,5.0,2.0,31.0,61.53,0.0,0.0,17.36,49846.0,Non Moving,J13,J23009,20.0,300.0
1241,2021-09-23 18:00:00,160,J13,49.28,2021-09-23 00:00:00,71.39,1.7,0.025,9.92,2.78,13.98,0.0,0.134,2.5046,16.0,2021-09-23 18:00:00,2021-09-23 18:30:00,J13,J23009,100 ML HC CLASSIC VINTAGE - DB48,F3V0305QJPQ000001M,5.0,2.0,28.0,55.71,0.0,0.0,17.86,36947.0,Non Moving,J13,J23009,20.0,300.0
1242,2021-09-23 18:00:00,160,J13,40.0,2021-09-23 00:00:00,71.39,1.7,0.025,9.92,2.78,13.98,0.0,0.134,2.5046,16.0,2021-09-23 18:00:00,2021-09-23 18:30:00,J13,J23008,90 ML HC TAHIR - DB44,F3V0310QJPQ000001M,5.0,2.0,31.0,61.53,0.0,0.0,17.36,49846.0,Non Moving,J13,J23009,20.0,300.0
1243,2021-09-23 18:00:00,160,J13,40.0,2021-09-23 00:00:00,71.39,1.7,0.025,9.92,2.78,13.98,0.0,0.134,2.5046,16.0,2021-09-23 18:00:00,2021-09-23 18:30:00,J13,J23009,100 ML HC CLASSIC VINTAGE - DB48,F3V0305QJPQ000001M,5.0,2.0,28.0,55.71,0.0,0.0,17.86,36947.0,Non Moving,J13,J23009,20.0,300.0
1244,2021-09-23 22:00:00,160,J13,85.56,2021-09-23 00:00:00,71.39,1.7,0.025,9.92,2.78,13.98,0.0,0.134,2.5046,16.0,2021-09-23 22:00:00,2021-09-23 22:30:00,J13,J23008,90 ML HC TAHIR - DB44,F3V0310QJPQ000001M,5.0,2.0,31.0,61.53,0.0,0.0,17.36,49846.0,Non Moving,J13,J23008,16.0,300.0
1245,2021-09-23 22:00:00,160,J13,85.56,2021-09-23 00:00:00,71.39,1.7,0.025,9.92,2.78,13.98,0.0,0.134,2.5046,16.0,2021-09-23 22:00:00,2021-09-23 22:30:00,J13,J23008,90 ML HC TAHIR - DB44,F3V0310QJPQ000001M,5.0,2.0,31.0,61.53,0.0,0.0,17.36,49846.0,Non Moving,J13,J23009,19.0,700.0
1246,2021-09-23 22:00:00,160,J13,85.56,2021-09-23 00:00:00,71.39,1.7,0.025,9.92,2.78,13.98,0.0,0.134,2.5046,16.0,2021-09-23 22:00:00,2021-09-23 22:30:00,J13,J23009,100 ML HC CLASSIC VINTAGE - DB48,F3V0305QJPQ000001M,5.0,2.0,28.0,55.71,0.0,0.0,17.86,36947.0,Non Moving,J13,J23008,16.0,300.0
1247,2021-09-23 22:00:00,160,J13,85.56,2021-09-23 00:00:00,71.39,1.7,0.025,9.92,2.78,13.98,0.0,0.134,2.5046,16.0,2021-09-23 22:00:00,2021-09-23 22:30:00,J13,J23009,100 ML HC CLASSIC VINTAGE - DB48,F3V0305QJPQ000001M,5.0,2.0,28.0,55.71,0.0,0.0,17.86,36947.0,Non Moving,J13,J23009,19.0,700.0
1248,2021-09-23 22:00:00,160,J13,66.67,2021-09-23 00:00:00,71.39,1.7,0.025,9.92,2.78,13.98,0.0,0.134,2.5046,16.0,2021-09-23 22:00:00,2021-09-23 22:30:00,J13,J23008,90 ML HC TAHIR - DB44,F3V0310QJPQ000001M,5.0,2.0,31.0,61.53,0.0,0.0,17.36,49846.0,Non Moving,J13,J23008,16.0,300.0
1249,2021-09-23 22:00:00,160,J13,66.67,2021-09-23 00:00:00,71.39,1.7,0.025,9.92,2.78,13.98,0.0,0.134,2.5046,16.0,2021-09-23 22:00:00,2021-09-23 22:30:00,J13,J23008,90 ML HC TAHIR - DB44,F3V0310QJPQ000001M,5.0,2.0,31.0,61.53,0.0,0.0,17.36,49846.0,Non Moving,J13,J23009,19.0,700.0
1250,2021-09-23 22:00:00,160,J13,66.67,2021-09-23 00:00:00,71.39,1.7,0.025,9.92,2.78,13.98,0.0,0.134,2.5046,16.0,2021-09-23 22:00:00,2021-09-23 22:30:00,J13,J23009,100 ML HC CLASSIC VINTAGE - DB48,F3V0305QJPQ000001M,5.0,2.0,28.0,55.71,0.0,0.0,17.86,36947.0,Non Moving,J13,J23008,16.0,300.0
1251,2021-09-23 22:00:00,160,J13,66.67,2021-09-23 00:00:00,71.39,1.7,0.025,9.92,2.78,13.98,0.0,0.134,2.5046,16.0,2021-09-23 22:00:00,2021-09-23 22:30:00,J13,J23009,100 ML HC CLASSIC VINTAGE - DB48,F3V0305QJPQ000001M,5.0,2.0,28.0,55.71,0.0,0.0,17.86,36947.0,Non Moving,J13,J23009,19.0,700.0
1252,2021-09-24 02:00:00,160,J13,83.33,,,,,,,,,,,,2021-09-24 02:00:00,2021-09-24 02:30:00,J13,J23008,90 ML HC TAHIR - DB44,F3V0310QJPQ000001M,5.0,2.0,31.0,61.53,0.0,0.0,17.36,49846.0,Non Moving,J13,J23008,14.0,300.0
1253,2021-09-24 02:00:00,160,J13,83.33,,,,,,,,,,,,2021-09-24 02:00:00,2021-09-24 02:30:00,J13,J23009,100 ML HC CLASSIC VINTAGE - DB48,F3V0305QJPQ000001M,5.0,2.0,28.0,55.71,0.0,0.0,17.86,36947.0,Non Moving,J13,J23008,14.0,300.0
1254,2021-09-24 02:00:00,160,J13,93.43,,,,,,,,,,,,2021-09-24 02:00:00,2021-09-24 02:30:00,J13,J23008,90 ML HC TAHIR - DB44,F3V0310QJPQ000001M,5.0,2.0,31.0,61.53,0.0,0.0,17.36,49846.0,Non Moving,J13,J23008,14.0,300.0
1255,2021-09-24 02:00:00,160,J13,93.43,,,,,,,,,,,,2021-09-24 02:00:00,2021-09-24 02:30:00,J13,J23009,100 ML HC CLASSIC VINTAGE - DB48,F3V0305QJPQ000001M,5.0,2.0,28.0,55.71,0.0,0.0,17.86,36947.0,Non Moving,J13,J23008,14.0,300.0
1256,2021-09-24 10:00:00,160,J13,83.33,,,,,,,,,,,,2021-09-24 10:00:00,2021-09-24 10:30:00,J13,J22912,300 GIJARO NEW (PRI.BOX)- DB36,F3X0132QMPQ000002X,8.0,2.0,48.0,96.0,0.0,0.0,35.1,127281.0,Fast Moving,J13,J22912,12.0,300.0
1257,2021-09-24 10:00:00,160,J13,69.67,,,,,,,,,,,,2021-09-24 10:00:00,2021-09-24 10:30:00,J13,J22912,300 GIJARO NEW (PRI.BOX)- DB36,F3X0132QMPQ000002X,8.0,2.0,48.0,96.0,0.0,0.0,35.1,127281.0,Fast Moving,J13,J22912,12.0,300.0
1258,2021-09-24 12:00:00,160,J13,0.0,,,,,,,,,,,,2021-09-24 12:00:00,2021-09-24 12:30:00,J13,J22912,300 GIJARO NEW (PRI.BOX)- DB36,F3X0132QMPQ000002X,8.0,2.0,48.0,96.0,0.0,0.0,35.1,127281.0,Fast Moving,J13,J22912,9.0,200.0
1259,2021-09-24 18:00:00,160,J13,89.26,,,,,,,,,,,,2021-09-24 18:00:00,2021-09-24 18:30:00,J13,J22912,300 GIJARO NEW (PRI.BOX)- DB36,F3X0132QMPQ000002X,8.0,2.0,48.0,96.0,0.0,0.0,35.1,127281.0,Fast Moving,J13,J22912,6.0,200.0
1260,2021-09-25 02:00:00,160,J13,88.52,2021-09-25 00:00:00,71.34,1.71,0.026000000000000002,9.95,2.8,13.92,0.0,0.139,2.5052,16.0,2021-09-25 02:00:00,2021-09-25 02:30:00,J13,J22912,300 GIJARO NEW (PRI.BOX)- DB36,F3X0132QMPQ000002X,8.0,2.0,48.0,96.0,0.0,0.0,35.1,127281.0,Fast Moving,J13,J22912,12.0,300.0
1261,2021-09-25 02:00:00,160,J13,88.52,2021-09-25 00:00:00,71.34,1.71,0.026000000000000002,9.95,2.8,13.92,0.0,0.139,2.5052,16.0,2021-09-25 02:00:00,2021-09-25 02:30:00,J13,J23086,250 ML HEXAGONAL JAR - BT35,F3X0015QMPQ000001X,8.0,2.0,54.0,108.8,0.0,0.0,42.0,163614.0,Fast Moving,J13,J22912,12.0,300.0
1262,2021-09-25 12:00:00,160,J13,68.77,2021-09-25 00:00:00,71.34,1.71,0.026000000000000002,9.95,2.8,13.92,0.0,0.139,2.5052,16.0,2021-09-25 12:00:00,2021-09-25 12:30:00,J13,J23086,250 ML HEXAGONAL JAR - BT35,F3X0015QMPQ000001X,8.0,2.0,54.0,108.8,0.0,0.0,42.0,163614.0,Fast Moving,J13,J23086,10.0,300.0
1263,2021-09-25 12:00:00,160,J13,68.77,2021-09-25 00:00:00,71.34,1.71,0.026000000000000002,9.95,2.8,13.92,0.0,0.139,2.5052,16.0,2021-09-25 12:00:00,2021-09-25 12:30:00,J13,J23086,250 ML HEXAGONAL JAR - BT35,F3X0015QMPQ000001X,8.0,2.0,54.0,108.8,0.0,0.0,42.0,163614.0,Fast Moving,J13,J23086,12.0,350.0
1264,2021-09-26 10:00:00,160,J13,25.0,2021-09-26 00:00:00,71.41,1.7,0.025,9.94,2.79,13.92,0.0,0.138,2.5047,14.0,2021-09-26 10:00:00,2021-09-26 10:30:00,J13,J22136,19.4 OZ PASTA JAR ( TIER SHEET ) JT-248,F3Y0308QHTQ030002X,8.0,2.0,44.0,88.0,0.0,0.0,322.22,570757.0,,J13,J23097,32.0,1300.0
1265,2021-09-26 14:00:00,160,J13,49.68,2021-09-26 00:00:00,71.41,1.7,0.025,9.94,2.79,13.92,0.0,0.138,2.5047,14.0,2021-09-26 14:00:00,2021-09-26 14:30:00,J13,J22136,19.4 OZ PASTA JAR ( TIER SHEET ) JT-248,F3Y0308QHTQ030002X,8.0,2.0,44.0,88.0,0.0,0.0,322.22,570757.0,,J13,J23097,19.0,1100.0
1266,2021-09-26 14:00:00,160,J13,49.68,2021-09-26 00:00:00,71.41,1.7,0.025,9.94,2.79,13.92,0.0,0.138,2.5047,14.0,2021-09-26 14:00:00,2021-09-26 14:30:00,J13,J23097,250 ML SABON EB-48,F3X0219QHTQ000001P,8.0,2.0,56.0,111.36,0.0,0.0,42.82,173849.0,Fast Moving,J13,J23097,19.0,1100.0
1267,2021-09-26 18:00:00,160,J13,90.0,2021-09-26 00:00:00,71.41,1.7,0.025,9.94,2.79,13.92,0.0,0.138,2.5047,14.0,2021-09-26 18:00:00,2021-09-26 18:30:00,J13,J22136,19.4 OZ PASTA JAR ( TIER SHEET ) JT-248,F3Y0308QHTQ030002X,8.0,2.0,44.0,88.0,0.0,0.0,322.22,570757.0,,J13,J23097,13.0,400.0
1268,2021-09-26 18:00:00,160,J13,90.0,2021-09-26 00:00:00,71.41,1.7,0.025,9.94,2.79,13.92,0.0,0.138,2.5047,14.0,2021-09-26 18:00:00,2021-09-26 18:30:00,J13,J23097,250 ML SABON EB-48,F3X0219QHTQ000001P,8.0,2.0,56.0,111.36,0.0,0.0,42.82,173849.0,Fast Moving,J13,J23097,13.0,400.0
1269,2021-09-26 20:00:00,160,J13,81.0,2021-09-26 00:00:00,71.41,1.7,0.025,9.94,2.79,13.92,0.0,0.138,2.5047,14.0,2021-09-26 20:00:00,2021-09-26 20:30:00,J13,J22136,19.4 OZ PASTA JAR ( TIER SHEET ) JT-248,F3Y0308QHTQ030002X,8.0,2.0,44.0,88.0,0.0,0.0,322.22,570757.0,,J13,J23097,11.0,350.0
1270,2021-09-26 20:00:00,160,J13,81.0,2021-09-26 00:00:00,71.41,1.7,0.025,9.94,2.79,13.92,0.0,0.138,2.5047,14.0,2021-09-26 20:00:00,2021-09-26 20:30:00,J13,J22136,19.4 OZ PASTA JAR ( TIER SHEET ) JT-248,F3Y0308QHTQ030002X,8.0,2.0,44.0,88.0,0.0,0.0,322.22,570757.0,,J13,J23097,12.0,300.0
1271,2021-09-26 20:00:00,160,J13,81.0,2021-09-26 00:00:00,71.41,1.7,0.025,9.94,2.79,13.92,0.0,0.138,2.5047,14.0,2021-09-26 20:00:00,2021-09-26 20:30:00,J13,J23069,100 GM DAWN JAR JT-216,F3V2772QHPQ000002X,8.0,2.0,48.0,96.0,0.0,0.0,297.14,398827.0,Fast Moving,J13,J23097,11.0,350.0
1272,2021-09-26 20:00:00,160,J13,81.0,2021-09-26 00:00:00,71.41,1.7,0.025,9.94,2.79,13.92,0.0,0.138,2.5047,14.0,2021-09-26 20:00:00,2021-09-26 20:30:00,J13,J23069,100 GM DAWN JAR JT-216,F3V2772QHPQ000002X,8.0,2.0,48.0,96.0,0.0,0.0,297.14,398827.0,Fast Moving,J13,J23097,12.0,300.0
1273,2021-09-26 20:00:00,160,J13,81.0,2021-09-26 00:00:00,71.41,1.7,0.025,9.94,2.79,13.92,0.0,0.138,2.5047,14.0,2021-09-26 20:00:00,2021-09-26 20:30:00,J13,J23097,250 ML SABON EB-48,F3X0219QHTQ000001P,8.0,2.0,56.0,111.36,0.0,0.0,42.82,173849.0,Fast Moving,J13,J23097,11.0,350.0
1274,2021-09-26 20:00:00,160,J13,81.0,2021-09-26 00:00:00,71.41,1.7,0.025,9.94,2.79,13.92,0.0,0.138,2.5047,14.0,2021-09-26 20:00:00,2021-09-26 20:30:00,J13,J23097,250 ML SABON EB-48,F3X0219QHTQ000001P,8.0,2.0,56.0,111.36,0.0,0.0,42.82,173849.0,Fast Moving,J13,J23097,12.0,300.0
1275,2021-09-26 22:00:00,160,J13,81.0,2021-09-26 00:00:00,71.41,1.7,0.025,9.94,2.79,13.92,0.0,0.138,2.5047,14.0,2021-09-26 22:00:00,2021-09-26 22:30:00,J13,J22136,19.4 OZ PASTA JAR ( TIER SHEET ) JT-248,F3Y0308QHTQ030002X,8.0,2.0,44.0,88.0,0.0,0.0,322.22,570757.0,,J13,J23097,10.0,300.0
1276,2021-09-26 22:00:00,160,J13,81.0,2021-09-26 00:00:00,71.41,1.7,0.025,9.94,2.79,13.92,0.0,0.138,2.5047,14.0,2021-09-26 22:00:00,2021-09-26 22:30:00,J13,J23069,100 GM DAWN JAR JT-216,F3V2772QHPQ000002X,8.0,2.0,48.0,96.0,0.0,0.0,297.14,398827.0,Fast Moving,J13,J23097,10.0,300.0
1277,2021-09-26 22:00:00,160,J13,81.0,2021-09-26 00:00:00,71.41,1.7,0.025,9.94,2.79,13.92,0.0,0.138,2.5047,14.0,2021-09-26 22:00:00,2021-09-26 22:30:00,J13,J23097,250 ML SABON EB-48,F3X0219QHTQ000001P,8.0,2.0,56.0,111.36,0.0,0.0,42.82,173849.0,Fast Moving,J13,J23097,10.0,300.0
1278,2021-09-27 14:00:00,160,J13,75.21,,,,,,,,,,,,2021-09-27 14:00:00,2021-09-27 14:30:00,J13,J22136,19.4 OZ PASTA JAR ( TIER SHEET ) JT-248,F3Y0308QHTQ030002X,8.0,2.0,44.0,88.0,0.0,0.0,322.22,570757.0,,J13,J23069,10.0,300.0
1279,2021-09-27 14:00:00,160,J13,75.21,,,,,,,,,,,,2021-09-27 14:00:00,2021-09-27 14:30:00,J13,J23069,100 GM DAWN JAR JT-216,F3V2772QHPQ000002X,8.0,2.0,48.0,96.0,0.0,0.0,297.14,398827.0,Fast Moving,J13,J23069,10.0,300.0
1280,2021-09-27 22:00:00,160,J13,77.37,,,,,,,,,,,,2021-09-27 22:00:00,2021-09-27 22:30:00,J13,J22136,19.4 OZ PASTA JAR ( TIER SHEET ) JT-248,F3Y0308QHTQ030002X,8.0,2.0,44.0,88.0,0.0,0.0,322.22,570757.0,,J13,J23069,12.0,300.0
1281,2021-09-27 22:00:00,160,J13,77.37,,,,,,,,,,,,2021-09-27 22:00:00,2021-09-27 22:30:00,J13,J23069,100 GM DAWN JAR JT-216,F3V2772QHPQ000002X,8.0,2.0,48.0,96.0,0.0,0.0,297.14,398827.0,Fast Moving,J13,J23069,12.0,300.0
1282,2021-09-28 02:00:00,160,J13,90.0,2021-09-28 00:00:00,71.49,1.67,0.026000000000000002,9.89,2.78,13.88,0.0,0.139,2.5033,15.0,2021-09-28 02:00:00,2021-09-28 02:30:00,J13,J22136,19.4 OZ PASTA JAR ( TIER SHEET ) JT-248,F3Y0308QHTQ030002X,8.0,2.0,44.0,88.0,0.0,0.0,322.22,570757.0,,J13,J23069,11.0,250.0
1283,2021-09-28 02:00:00,160,J13,90.0,2021-09-28 00:00:00,71.49,1.67,0.026000000000000002,9.89,2.78,13.88,0.0,0.139,2.5033,15.0,2021-09-28 02:00:00,2021-09-28 02:30:00,J13,J23069,100 GM DAWN JAR JT-216,F3V2772QHPQ000002X,8.0,2.0,48.0,96.0,0.0,0.0,297.14,398827.0,Fast Moving,J13,J23069,11.0,250.0
1284,2021-09-28 12:00:00,160,J13,90.0,2021-09-28 00:00:00,71.49,1.67,0.026000000000000002,9.89,2.78,13.88,0.0,0.139,2.5033,15.0,2021-09-28 12:00:00,2021-09-28 12:30:00,J13,J22136,19.4 OZ PASTA JAR ( TIER SHEET ) JT-248,F3Y0308QHTQ030002X,8.0,2.0,44.0,88.0,0.0,0.0,322.22,570757.0,,J13,J23069,10.0,250.0
1285,2021-09-28 12:00:00,160,J13,90.0,2021-09-28 00:00:00,71.49,1.67,0.026000000000000002,9.89,2.78,13.88,0.0,0.139,2.5033,15.0,2021-09-28 12:00:00,2021-09-28 12:30:00,J13,J23069,100 GM DAWN JAR JT-216,F3V2772QHPQ000002X,8.0,2.0,48.0,96.0,0.0,0.0,297.14,398827.0,Fast Moving,J13,J23069,10.0,250.0
1286,2021-09-29 10:00:00,160,J13,90.0,2021-09-29 00:00:00,71.48,1.68,0.026000000000000002,9.92,2.77,13.85,0.0,0.138,2.5034,15.0,2021-09-29 10:00:00,2021-09-29 10:30:00,J13,J22136,19.4 OZ PASTA JAR ( TIER SHEET ) JT-248,F3Y0308QHTQ030002X,8.0,2.0,44.0,88.0,0.0,0.0,322.22,570757.0,,J13,J23069,12.0,500.0
1287,2021-09-29 10:00:00,160,J13,90.0,2021-09-29 00:00:00,71.48,1.68,0.026000000000000002,9.92,2.77,13.85,0.0,0.138,2.5034,15.0,2021-09-29 10:00:00,2021-09-29 10:30:00,J13,J22136,19.4 OZ PASTA JAR ( TIER SHEET ) JT-248,F3Y0308QHTQ030002X,8.0,2.0,44.0,88.0,0.0,0.0,322.22,570757.0,,J13,J23069,9.0,350.0
1288,2021-09-29 10:00:00,160,J13,90.0,2021-09-29 00:00:00,71.48,1.68,0.026000000000000002,9.92,2.77,13.85,0.0,0.138,2.5034,15.0,2021-09-29 10:00:00,2021-09-29 10:30:00,J13,J23069,100 GM DAWN JAR JT-216,F3V2772QHPQ000002X,8.0,2.0,48.0,96.0,0.0,0.0,297.14,398827.0,Fast Moving,J13,J23069,12.0,500.0
1289,2021-09-29 10:00:00,160,J13,90.0,2021-09-29 00:00:00,71.48,1.68,0.026000000000000002,9.92,2.77,13.85,0.0,0.138,2.5034,15.0,2021-09-29 10:00:00,2021-09-29 10:30:00,J13,J23069,100 GM DAWN JAR JT-216,F3V2772QHPQ000002X,8.0,2.0,48.0,96.0,0.0,0.0,297.14,398827.0,Fast Moving,J13,J23069,9.0,350.0
1290,2021-09-29 22:00:00,160,J13,90.0,2021-09-29 00:00:00,71.48,1.68,0.026000000000000002,9.92,2.77,13.85,0.0,0.138,2.5034,15.0,2021-09-29 22:00:00,2021-09-29 22:30:00,J13,J22136,19.4 OZ PASTA JAR ( TIER SHEET ) JT-248,F3Y0308QHTQ030002X,8.0,2.0,44.0,88.0,0.0,0.0,322.22,570757.0,,J13,J23069,16.0,500.0
1291,2021-09-29 22:00:00,160,J13,90.0,2021-09-29 00:00:00,71.48,1.68,0.026000000000000002,9.92,2.77,13.85,0.0,0.138,2.5034,15.0,2021-09-29 22:00:00,2021-09-29 22:30:00,J13,J23069,100 GM DAWN JAR JT-216,F3V2772QHPQ000002X,8.0,2.0,48.0,96.0,0.0,0.0,297.14,398827.0,Fast Moving,J13,J23069,16.0,500.0
1292,2021-09-30 02:00:00,160,J13,96.43,2021-09-30 00:00:00,71.48,1.69,0.026000000000000002,9.99,2.76,13.86,0.0,0.13699999999999998,2.5048,15.0,2021-09-30 02:00:00,2021-09-30 02:30:00,J13,J22136,19.4 OZ PASTA JAR ( TIER SHEET ) JT-248,F3Y0308QHTQ030002X,8.0,2.0,44.0,88.0,0.0,0.0,322.22,570757.0,,J13,J23069,18.0,500.0
1293,2021-09-30 02:00:00,160,J13,96.43,2021-09-30 00:00:00,71.48,1.69,0.026000000000000002,9.99,2.76,13.86,0.0,0.13699999999999998,2.5048,15.0,2021-09-30 02:00:00,2021-09-30 02:30:00,J13,J23069,100 GM DAWN JAR JT-216,F3V2772QHPQ000002X,8.0,2.0,48.0,96.0,0.0,0.0,297.14,398827.0,Fast Moving,J13,J23069,18.0,500.0
1294,2021-09-30 14:00:00,160,J13,66.67,2021-09-30 00:00:00,71.48,1.69,0.026000000000000002,9.99,2.76,13.86,0.0,0.13699999999999998,2.5048,15.0,2021-09-30 14:00:00,2021-09-30 14:30:00,J13,J22136,19.4 OZ PASTA JAR ( TIER SHEET ) JT-248,F3Y0308QHTQ030002X,8.0,2.0,44.0,88.0,0.0,0.0,322.22,570757.0,,J13,J23175,21.0,700.0
1295,2021-09-30 14:00:00,160,J13,66.67,2021-09-30 00:00:00,71.48,1.69,0.026000000000000002,9.99,2.76,13.86,0.0,0.13699999999999998,2.5048,15.0,2021-09-30 14:00:00,2021-09-30 14:30:00,J13,J23069,100 GM DAWN JAR JT-216,F3V2772QHPQ000002X,8.0,2.0,48.0,96.0,0.0,0.0,297.14,398827.0,Fast Moving,J13,J23175,21.0,700.0
1296,2021-09-30 14:00:00,160,J13,66.67,2021-09-30 00:00:00,71.48,1.69,0.026000000000000002,9.99,2.76,13.86,0.0,0.13699999999999998,2.5048,15.0,2021-09-30 14:00:00,2021-09-30 14:30:00,J13,J23175,1 LTR. ROUND H2O DB-24,F2Z0356QHTQ000001X,6.0,2.0,27.0,54.0,0.0,0.0,65.41,94421.0,Non Moving,J13,J23175,21.0,700.0
1297,2021-10-02 00:00:00,160,J13,73.33,2021-10-02 00:00:00,71.23,1.68,0.024,10.15,2.84,13.86,0.0,0.13,2.5073,15.0,2021-10-02 00:00:00,2021-10-02 00:30:00,J13,J18872,700 ML TALL GUALA CEC - EB24,F3Z0027QVTQ020001X,6.0,2.0,16.0,32.4,0.0,0.0,159.92,211936.0,Fast Moving,J13,J18872,10.0,300.0
1298,2021-10-02 18:00:00,160,J13,87.48,2021-10-02 00:00:00,71.23,1.68,0.024,10.15,2.84,13.86,0.0,0.13,2.5073,15.0,2021-10-02 18:00:00,2021-10-02 18:30:00,J13,J18872,700 ML TALL GUALA CEC - EB24,F3Z0027QVTQ020001X,6.0,2.0,16.0,32.4,0.0,0.0,159.92,211936.0,Fast Moving,J13,J18918,22.0,700.0
1299,2021-10-02 18:00:00,160,J13,87.48,2021-10-02 00:00:00,71.23,1.68,0.024,10.15,2.84,13.86,0.0,0.13,2.5073,15.0,2021-10-02 18:00:00,2021-10-02 18:30:00,J13,J18918,750 ML ROYAL RANTHAMBORE DB-12,F3Z0327QVTQ000001X,10.0,2.0,45.0,90.0,0.0,0.0,84.62,137736.0,Non Moving,J13,J18918,22.0,700.0
1300,2021-10-02 20:00:00,160,J13,90.0,2021-10-02 00:00:00,71.23,1.68,0.024,10.15,2.84,13.86,0.0,0.13,2.5073,15.0,2021-10-02 20:00:00,2021-10-02 20:30:00,J13,J18872,700 ML TALL GUALA CEC - EB24,F3Z0027QVTQ020001X,6.0,2.0,16.0,32.4,0.0,0.0,159.92,211936.0,Fast Moving,J13,J18918,20.0,400.0
1301,2021-10-02 20:00:00,160,J13,90.0,2021-10-02 00:00:00,71.23,1.68,0.024,10.15,2.84,13.86,0.0,0.13,2.5073,15.0,2021-10-02 20:00:00,2021-10-02 20:30:00,J13,J18918,750 ML ROYAL RANTHAMBORE DB-12,F3Z0327QVTQ000001X,10.0,2.0,45.0,90.0,0.0,0.0,84.62,137736.0,Non Moving,J13,J18918,20.0,400.0
1302,2021-10-02 22:00:00,160,J13,90.0,2021-10-02 00:00:00,71.23,1.68,0.024,10.15,2.84,13.86,0.0,0.13,2.5073,15.0,2021-10-02 22:00:00,2021-10-02 22:30:00,J13,J18872,700 ML TALL GUALA CEC - EB24,F3Z0027QVTQ020001X,6.0,2.0,16.0,32.4,0.0,0.0,159.92,211936.0,Fast Moving,J13,J18918,20.0,700.0
