Repository: RitwikKhandelwal/Piramal-Jambusar

File: 2. Efficiency/160tpd/1. Flat Files/Flat_File_Defect_Count_Modelling.csv (part 10 of 11)
,TimeStamp,Furnace,Line,DPR Eff,glass_properties_date,chem_comp_SiO2,chem_comp_Al2O3,chem_comp_Fe2O3,chem_comp_CaO,chem_comp_MgO,chem_comp_Na2O,chem_comp_K2O,chem_comp_SO3,physical_test_density_gm_cc,physical_test_seed_count_result,StartTime,EndTime,LineName_x,Number,Name,FGCode,NumberOfSection,NumberOfGob,GobCutPerMinute,ISMachineActualSpeed,GobWeightLow,GobWeightHigh,GlassDraw,PackedQunatity,Classification,LineName_y,JobNumber,DefectCountSum,SampleSizeSum
1303,2021-10-02 22:00:00,160,J13,90.0,2021-10-02 00:00:00,71.23,1.68,0.024,10.15,2.84,13.86,0.0,0.13,2.5073,15.0,2021-10-02 22:00:00,2021-10-02 22:30:00,J13,J18918,750 ML ROYAL RANTHAMBORE DB-12,F3Z0327QVTQ000001X,10.0,2.0,45.0,90.0,0.0,0.0,84.62,137736.0,Non Moving,J13,J18918,20.0,700.0
1304,2021-10-03 02:00:00,160,J13,92.48,2021-10-03 00:00:00,71.26,1.64,0.025,10.26,2.78,13.81,0.0,0.127,2.508,21.0,2021-10-03 02:00:00,2021-10-03 02:30:00,J13,J19262,180 ML 8848 VODKA BOTTLE - EB45,F3W0226QHTQ000001X,8.0,2.0,52.0,104.0,0.0,0.0,385.85,1400570.0,Fast Moving,J13,J19414,13.0,350.0
1305,2021-10-03 02:00:00,160,J13,92.48,2021-10-03 00:00:00,71.26,1.64,0.025,10.26,2.78,13.81,0.0,0.127,2.508,21.0,2021-10-03 02:00:00,2021-10-03 02:30:00,J13,J19414,250 ML INFUSION KABI F-II - EB40,F2X0042QKPQ000002X,9.0,2.0,63.0,126.0,0.0,0.0,85.22,329617.0,Fast Moving,J13,J19414,13.0,350.0
1306,2021-10-03 18:00:00,160,J13,92.48,2021-10-03 00:00:00,71.26,1.64,0.025,10.26,2.78,13.81,0.0,0.127,2.508,21.0,2021-10-03 18:00:00,2021-10-03 18:30:00,J13,J19262,180 ML 8848 VODKA BOTTLE - EB45,F3W0226QHTQ000001X,8.0,2.0,52.0,104.0,0.0,0.0,385.85,1400570.0,Fast Moving,J13,J19469,15.0,400.0
1307,2021-10-04 02:00:00,160,J13,92.48,2021-10-04 00:00:00,71.17,1.65,0.025,10.3,2.78,13.86,0.0,0.13,2.5085,16.0,2021-10-04 02:00:00,2021-10-04 02:30:00,J13,J19999,11.5 OZ TAPERED ROUND GRINDER,F3X1139QHQQ030001X,8.0,2.0,44.0,88.0,0.0,0.0,349.27,1555309.0,Fast Moving,J13,J19999,20.0,900.0
1308,2021-10-04 08:00:00,160,J13,92.48,2021-10-04 00:00:00,71.17,1.65,0.025,10.3,2.78,13.86,0.0,0.13,2.5085,16.0,2021-10-04 08:00:00,2021-10-04 08:30:00,J13,J19999,11.5 OZ TAPERED ROUND GRINDER,F3X1139QHQQ030001X,8.0,2.0,44.0,88.0,0.0,0.0,349.27,1555309.0,Fast Moving,J13,J19999,20.0,1200.0
1309,2021-10-04 10:00:00,160,J13,92.48,2021-10-04 00:00:00,71.17,1.65,0.025,10.3,2.78,13.86,0.0,0.13,2.5085,16.0,2021-10-04 10:00:00,2021-10-04 10:30:00,J13,J19999,11.5 OZ TAPERED ROUND GRINDER,F3X1139QHQQ030001X,8.0,2.0,44.0,88.0,0.0,0.0,349.27,1555309.0,Fast Moving,J13,J19999,24.0,800.0
1310,2021-10-04 10:00:00,160,J13,92.48,2021-10-04 00:00:00,71.17,1.65,0.025,10.3,2.78,13.86,0.0,0.13,2.5085,16.0,2021-10-04 10:00:00,2021-10-04 10:30:00,J13,J19999,11.5 OZ TAPERED ROUND GRINDER,F3X1139QHQQ030001X,8.0,2.0,44.0,88.0,0.0,0.0,349.27,1555309.0,Fast Moving,J13,J19999,21.0,500.0
1311,2021-10-06 02:00:00,160,J13,80.0,2021-10-06 00:00:00,71.25,1.67,0.023,10.28,2.72,13.83,0.0,0.131,2.508,18.0,2021-10-06 02:00:00,2021-10-06 02:30:00,J13,J21172,24 OZ PASTA SAUCE DB-20,F3Z0346QMTQ000001X,10.0,2.0,50.0,100.0,0.0,0.0,166.5,455150.0,Non Moving,J13,J21101,13.0,300.0
1312,2021-10-06 10:00:00,160,J13,54.76,2021-10-06 00:00:00,71.25,1.67,0.023,10.28,2.72,13.83,0.0,0.131,2.508,18.0,2021-10-06 10:00:00,2021-10-06 10:30:00,J13,J21172,24 OZ PASTA SAUCE DB-20,F3Z0346QMTQ000001X,10.0,2.0,50.0,100.0,0.0,0.0,166.5,455150.0,Non Moving,J13,J21172,32.0,750.0
1313,2021-10-06 18:00:00,160,J13,77.92,2021-10-06 00:00:00,71.25,1.67,0.023,10.28,2.72,13.83,0.0,0.131,2.508,18.0,2021-10-06 18:00:00,2021-10-06 18:30:00,J13,J21172,24 OZ PASTA SAUCE DB-20,F3Z0346QMTQ000001X,10.0,2.0,50.0,100.0,0.0,0.0,166.5,455150.0,Non Moving,J13,J21172,17.0,450.0
1314,2021-10-07 16:00:00,160,J13,82.5,,,,,,,,,,,,2021-10-07 16:00:00,2021-10-07 16:30:00,J13,J21649,750 ML MARASCA   DB-20,F3Z0232QVTQ000001X,6.0,2.0,16.0,32.38,0.0,0.0,64.71,59803.0,Fast Moving,J13,J21649,7.0,300.0
1315,2021-10-08 00:00:00,160,J13,82.5,2021-10-08 00:00:00,71.58,1.61,0.024,10.02,2.65,13.9,0.0,0.134,2.5043,16.0,,,,,,,,,,,,,,,,J13,J21649,10.0,250.0
1316,2021-10-09 10:00:00,160,J13,82.5,2021-10-09 00:00:00,71.51,1.71,0.024,10.06,2.61,13.88,0.0,0.141,2.5032,18.0,2021-10-09 10:00:00,2021-10-09 10:30:00,J13,J22789,100 ML WOA - EB44,F3V0419QJPQ000001M,5.0,2.0,33.0,65.0,0.0,0.0,37.85,52064.0,Non Moving,J13,J22789,20.0,300.0
1317,2021-10-09 10:00:00,160,J13,82.5,2021-10-09 00:00:00,71.51,1.71,0.024,10.06,2.61,13.88,0.0,0.141,2.5032,18.0,2021-10-09 10:00:00,2021-10-09 10:30:00,J13,J22789,100 ML WOA - EB44,F3V0419QJPQ000001M,5.0,2.0,33.0,65.0,0.0,0.0,37.85,52064.0,Non Moving,J13,J22789,28.0,450.0
1318,2021-10-09 10:00:00,160,J13,82.5,2021-10-09 00:00:00,71.51,1.71,0.024,10.06,2.61,13.88,0.0,0.141,2.5032,18.0,2021-10-09 10:00:00,2021-10-09 10:30:00,J13,J22790,100 ML HC VICTORY SECRET - DB50,F3V0395QJPQ000001M,2.0,2.0,14.0,27.2,0.0,0.0,13.93,61712.0,Fast Moving,J13,J22789,20.0,300.0
1319,2021-10-09 10:00:00,160,J13,82.5,2021-10-09 00:00:00,71.51,1.71,0.024,10.06,2.61,13.88,0.0,0.141,2.5032,18.0,2021-10-09 10:00:00,2021-10-09 10:30:00,J13,J22790,100 ML HC VICTORY SECRET - DB50,F3V0395QJPQ000001M,2.0,2.0,14.0,27.2,0.0,0.0,13.93,61712.0,Fast Moving,J13,J22789,28.0,450.0
1320,2021-10-10 02:00:00,160,J13,87.08,2021-10-10 00:00:00,71.4,1.68,0.025,9.93,2.81,13.91,0.0,0.134,2.505,16.0,2021-10-10 02:00:00,2021-10-10 02:30:00,J13,J23270,11.5 OZ TAPERED ROUND GRINDER,F3X1139QHQQ030001X,8.0,2.0,44.0,88.0,0.0,0.0,567.37,1365570.0,Fast Moving,J13,J23270,11.0,350.0
1321,2021-10-10 04:00:00,160,J13,91.67,2021-10-10 00:00:00,71.4,1.68,0.025,9.93,2.81,13.91,0.0,0.134,2.505,16.0,2021-10-10 04:00:00,2021-10-10 04:30:00,J13,J23270,11.5 OZ TAPERED ROUND GRINDER,F3X1139QHQQ030001X,8.0,2.0,44.0,88.0,0.0,0.0,567.37,1365570.0,Fast Moving,J13,J23270,9.0,250.0
1322,2021-10-10 16:00:00,160,J13,85.66,2021-10-10 00:00:00,71.4,1.68,0.025,9.93,2.81,13.91,0.0,0.134,2.505,16.0,2021-10-10 16:00:00,2021-10-10 16:30:00,J13,J23270,11.5 OZ TAPERED ROUND GRINDER,F3X1139QHQQ030001X,8.0,2.0,44.0,88.0,0.0,0.0,567.37,1365570.0,Fast Moving,J13,J23270,14.0,550.0
1323,2021-10-10 18:00:00,160,J13,0.0,2021-10-10 00:00:00,71.4,1.68,0.025,9.93,2.81,13.91,0.0,0.134,2.505,16.0,2021-10-10 18:00:00,2021-10-10 18:30:00,J13,J23270,11.5 OZ TAPERED ROUND GRINDER,F3X1139QHQQ030001X,8.0,2.0,44.0,88.0,0.0,0.0,567.37,1365570.0,Fast Moving,J13,J23270,13.0,500.0
1324,2021-10-11 02:00:00,160,J13,87.08,2021-10-11 00:00:00,71.43,1.66,0.023,9.96,2.75,13.87,0.0,0.141,2.5056,20.0,,,,,,,,,,,,,,,,J13,J23783,10.0,250.0
1325,2021-10-11 12:00:00,160,J13,91.67,2021-10-11 00:00:00,71.43,1.66,0.023,9.96,2.75,13.87,0.0,0.141,2.5056,20.0,,,,,,,,,,,,,,,,J13,J23783,9.0,300.0
1326,2021-10-08 14:00:00,160,J13,0.0,2021-10-08 00:00:00,71.58,1.61,0.024,10.02,2.65,13.9,0.0,0.134,2.5043,16.0,2021-10-08 14:00:00,2021-10-08 14:30:00,J13,J22249,300 ML CELLO CUBICLE JAR DB-48,F3X0264QHAQ020001X,8.0,2.0,52.0,104.0,0.0,0.0,39.41,131108.0,,J13,J22249,11.0,250.0
1327,2021-10-08 14:00:00,160,J13,0.0,2021-10-08 00:00:00,71.58,1.61,0.024,10.02,2.65,13.9,0.0,0.134,2.5043,16.0,2021-10-08 14:00:00,2021-10-08 14:30:00,J13,J22262,180 ML 8848 VODKA BOTTLE - EB45,F3W0226QHTQ000001X,8.0,2.0,52.0,104.0,0.0,0.0,529.42,1217074.0,Fast Moving,J13,J22249,11.0,250.0
1328,2021-10-17 10:00:00,160,J13,0.0,2021-10-17 00:00:00,71.73,1.68,0.025,9.86,2.67,13.81,0.0,0.133,2.5026,18.0,2021-10-17 10:00:00,2021-10-17 10:30:00,J13,J23486,10 OZ RING NECK,F3X0267QHPQ030002X,8.0,2.0,41.0,82.29,0.0,0.0,92.09,411518.0,,J13,J23486,45.0,1700.0
1329,2021-10-19 18:00:00,160,J13,77.04,,,,,,,,,,,,2021-10-19 18:00:00,2021-10-19 18:30:00,J13,J23486,10 OZ RING NECK,F3X0267QHPQ030002X,8.0,2.0,41.0,82.29,0.0,0.0,92.09,411518.0,,J13,J23486,24.0,800.0
1330,2021-10-19 20:00:00,160,J13,83.41,,,,,,,,,,,,2021-10-19 20:00:00,2021-10-19 20:30:00,J13,J23486,10 OZ RING NECK,F3X0267QHPQ030002X,8.0,2.0,41.0,82.29,0.0,0.0,92.09,411518.0,,J13,J23486,24.0,350.0
1331,2021-10-20 12:00:00,160,J13,36.11,,,,,,,,,,,,2021-10-20 12:00:00,2021-10-20 12:30:00,J13,J23538,100 GMS TGBL GRAND COFFEE NEW DB-20,F3V3160QHPQ000001X,8.0,2.0,51.0,101.11,0.0,0.0,42.5,100872.0,,J13,J23538,14.0,350.0
1332,2021-10-20 16:00:00,160,J13,70.97,,,,,,,,,,,,2021-10-20 16:00:00,2021-10-20 16:30:00,J13,J23538,100 GMS TGBL GRAND COFFEE NEW DB-20,F3V3160QHPQ000001X,8.0,2.0,51.0,101.11,0.0,0.0,42.5,100872.0,,J13,J23538,12.0,300.0
1333,2021-10-21 10:00:00,160,J13,75.27,2021-10-21 00:00:00,71.86,1.63,0.025,9.88,2.55,13.82,0.0,0.126,2.5015,19.0,2021-10-21 10:00:00,2021-10-21 10:30:00,J13,J23541,325 ML SAVOUR JAR DB-48,F3X0274QHPQ000001X,8.0,2.0,44.0,88.0,0.0,0.0,35.71,101842.0,,J13,J23541,10.0,250.0
1334,2021-10-21 10:00:00,160,J13,75.27,2021-10-21 00:00:00,71.86,1.63,0.025,9.88,2.55,13.82,0.0,0.126,2.5015,19.0,2021-10-21 10:00:00,2021-10-21 10:30:00,J13,J23541,325 ML SAVOUR JAR DB-48,F3X0274QHPQ000001X,8.0,2.0,44.0,88.0,0.0,0.0,35.71,101842.0,,J13,J23541,11.0,300.0
1335,2021-10-21 12:00:00,160,J13,0.0,2021-10-21 00:00:00,71.86,1.63,0.025,9.88,2.55,13.82,0.0,0.126,2.5015,19.0,2021-10-21 12:00:00,2021-10-21 12:30:00,J13,J23541,325 ML SAVOUR JAR DB-48,F3X0274QHPQ000001X,8.0,2.0,44.0,88.0,0.0,0.0,35.71,101842.0,,J13,J23541,9.0,300.0
1336,2021-10-21 18:00:00,160,J13,89.32,2021-10-21 00:00:00,71.86,1.63,0.025,9.88,2.55,13.82,0.0,0.126,2.5015,19.0,2021-10-21 18:00:00,2021-10-21 18:30:00,J13,J23541,325 ML SAVOUR JAR DB-48,F3X0274QHPQ000001X,8.0,2.0,44.0,88.0,0.0,0.0,35.71,101842.0,,J13,J23541,8.0,200.0
1337,2021-10-22 02:00:00,160,J13,91.65,,,,,,,,,,,,2021-10-22 02:00:00,2021-10-22 02:30:00,J13,J23541,325 ML SAVOUR JAR DB-48,F3X0274QHPQ000001X,8.0,2.0,44.0,88.0,0.0,0.0,35.71,101842.0,,J13,J23541,10.0,300.0
1338,2021-10-22 08:00:00,160,J13,67.57,,,,,,,,,,,,,,,,,,,,,,,,,,,J13,J23542,15.0,500.0
1339,2021-10-22 10:00:00,160,J13,27.96,,,,,,,,,,,,2021-10-22 10:00:00,2021-10-22 10:30:00,J13,J23542,325 ML ENJOY JAR DB-48,F3X0275QHPQ000001X,8.0,2.0,44.0,88.0,0.0,0.0,35.71,116344.0,,J13,J23542,11.0,250.0
1340,2021-10-22 14:00:00,160,J13,83.88,,,,,,,,,,,,2021-10-22 14:00:00,2021-10-22 14:30:00,J13,J23542,325 ML ENJOY JAR DB-48,F3X0275QHPQ000001X,8.0,2.0,44.0,88.0,0.0,0.0,35.71,116344.0,,J13,J23542,11.0,300.0
1341,2021-10-22 20:00:00,160,J13,86.86,,,,,,,,,,,,2021-10-22 20:00:00,2021-10-22 20:30:00,J13,J23542,325 ML ENJOY JAR DB-48,F3X0275QHPQ000001X,8.0,2.0,44.0,88.0,0.0,0.0,35.71,116344.0,,J13,J23542,7.0,200.0
1342,2021-10-23 10:00:00,160,J13,82.29,,,,,,,,,,,,2021-10-23 10:00:00,2021-10-23 10:30:00,J13,J23591,325 ML TASTE JAR DB-48,F3X0276QHPQ000001X,8.0,2.0,44.0,88.0,0.0,0.0,35.36,123243.0,,J13,J23591,11.0,300.0
1343,2021-10-23 18:00:00,160,J13,91.43,,,,,,,,,,,,2021-10-23 18:00:00,2021-10-23 18:30:00,J13,J23591,325 ML TASTE JAR DB-48,F3X0276QHPQ000001X,8.0,2.0,44.0,88.0,0.0,0.0,35.36,123243.0,,J13,J23591,8.0,300.0
1344,2021-10-25 20:00:00,160,J13,81.03,2021-10-25 00:00:00,71.68,1.65,0.024,10.05,2.55,13.83,0.0,0.132,2.502,25.0,2021-10-25 20:00:00,2021-10-25 20:30:00,J13,J23631,32.000 OZ BSTN RD SHELF STK F,F3Z0691QRQQ000002X,6.0,2.0,30.0,60.9,0.0,0.0,148.76,203860.0,Fast Moving,J13,J23634,9.0,250.0
1345,2021-10-25 20:00:00,160,J13,81.03,2021-10-25 00:00:00,71.68,1.65,0.024,10.05,2.55,13.83,0.0,0.132,2.502,25.0,2021-10-25 20:00:00,2021-10-25 20:30:00,J13,J23634,32.000 OZ BSTN RD SHELF STK          F,F3Z0691QRQQ000003X,6.0,2.0,30.0,60.9,0.0,0.0,117.21,177036.0,Fast Moving,J13,J23634,9.0,250.0
1346,2021-10-25 22:00:00,160,J13,81.03,2021-10-25 00:00:00,71.68,1.65,0.024,10.05,2.55,13.83,0.0,0.132,2.502,25.0,2021-10-25 22:00:00,2021-10-25 22:30:00,J13,J23631,32.000 OZ BSTN RD SHELF STK F,F3Z0691QRQQ000002X,6.0,2.0,30.0,60.9,0.0,0.0,148.76,203860.0,Fast Moving,J13,J23634,12.0,350.0
1347,2021-10-25 22:00:00,160,J13,81.03,2021-10-25 00:00:00,71.68,1.65,0.024,10.05,2.55,13.83,0.0,0.132,2.502,25.0,2021-10-25 22:00:00,2021-10-25 22:30:00,J13,J23634,32.000 OZ BSTN RD SHELF STK          F,F3Z0691QRQQ000003X,6.0,2.0,30.0,60.9,0.0,0.0,117.21,177036.0,Fast Moving,J13,J23634,12.0,350.0
1348,2021-10-31 04:00:00,160,J13,91.03,2021-10-31 00:00:00,71.15,1.69,0.025,10.25,2.67,13.88,0.0,0.145,2.5069,21.0,2021-10-31 04:00:00,2021-10-31 04:30:00,J13,J23768,.500 LITER ACID BTL  ALL-PAK       F3,F3Z0879QFQQ010001X,8.0,2.0,44.0,88.0,0.0,0.0,45.56,67045.0,Non Moving,J13,J23634,12.0,350.0
1349,2021-10-28 02:00:00,160,J13,66.71,2021-10-28 00:00:00,71.21,1.7,0.024,10.31,2.6,14.0,0.0,0.133,2.5058,21.0,,,,,,,,,,,,,,,,J13,J23634,14.0,400.0
1350,2021-10-28 02:00:00,160,J13,66.71,2021-10-28 00:00:00,71.21,1.7,0.024,10.31,2.6,14.0,0.0,0.133,2.5058,21.0,,,,,,,,,,,,,,,,J13,J23634,13.0,450.0
1351,2021-10-28 20:00:00,160,J13,81.36,2021-10-28 00:00:00,71.21,1.7,0.024,10.31,2.6,14.0,0.0,0.133,2.5058,21.0,,,,,,,,,,,,,,,,J13,J23634,12.0,300.0
1352,2021-10-29 02:00:00,160,J13,75.57,,,,,,,,,,,,,,,,,,,,,,,,,,,J13,J23634,8.0,250.0
1353,2021-10-29 10:00:00,160,J13,88.14,,,,,,,,,,,,,,,,,,,,,,,,,,,J13,J23634,14.0,350.0
1354,2021-10-29 16:00:00,160,J13,87.57,,,,,,,,,,,,,,,,,,,,,,,,,,,J13,J23634,10.0,200.0
1355,2021-10-29 16:00:00,160,J13,87.57,,,,,,,,,,,,,,,,,,,,,,,,,,,J13,J23634,10.0,200.0
1356,2021-10-30 22:00:00,160,J13,89.66,2021-10-30 00:00:00,71.22,1.69,0.024,10.27,2.57,13.99,0.0,0.139,2.5055,19.0,,,,,,,,,,,,,,,,J13,J23634,9.0,300.0
1357,2021-10-30 12:00:00,160,J13,0.0,2021-10-30 00:00:00,71.22,1.69,0.024,10.27,2.57,13.99,0.0,0.139,2.5055,19.0,,,,,,,,,,,,,,,,J13,J23634,10.0,250.0
1358,2021-11-02 02:00:00,160,J13,86.81,2021-11-02 00:00:00,71.23,1.68,0.024,10.14,2.86,13.85,0.0,0.132,2.5067,14.0,2021-11-02 02:00:00,2021-11-02 02:30:00,J13,J18872,700 ML TALL GUALA CEC - EB24,F3Z0027QVTQ020001X,6.0,2.0,16.0,32.4,0.0,0.0,159.92,211936.0,Fast Moving,J13,J18918,15.0,350.0
1359,2021-11-02 02:00:00,160,J13,86.81,2021-11-02 00:00:00,71.23,1.68,0.024,10.14,2.86,13.85,0.0,0.132,2.5067,14.0,2021-11-02 02:00:00,2021-11-02 02:30:00,J13,J18918,750 ML ROYAL RANTHAMBORE DB-12,F3Z0327QVTQ000001X,10.0,2.0,45.0,90.0,0.0,0.0,84.62,137736.0,Non Moving,J13,J18918,15.0,350.0
1360,2021-11-02 08:00:00,160,J13,86.81,2021-11-02 00:00:00,71.23,1.68,0.024,10.14,2.86,13.85,0.0,0.132,2.5067,14.0,2021-11-02 08:00:00,2021-11-02 08:30:00,J13,J18872,700 ML TALL GUALA CEC - EB24,F3Z0027QVTQ020001X,6.0,2.0,16.0,32.4,0.0,0.0,159.92,211936.0,Fast Moving,J13,J18918,11.0,400.0
1361,2021-11-02 08:00:00,160,J13,86.81,2021-11-02 00:00:00,71.23,1.68,0.024,10.14,2.86,13.85,0.0,0.132,2.5067,14.0,2021-11-02 08:00:00,2021-11-02 08:30:00,J13,J18918,750 ML ROYAL RANTHAMBORE DB-12,F3Z0327QVTQ000001X,10.0,2.0,45.0,90.0,0.0,0.0,84.62,137736.0,Non Moving,J13,J18918,11.0,400.0
1362,2021-11-02 10:00:00,160,J13,86.81,2021-11-02 00:00:00,71.23,1.68,0.024,10.14,2.86,13.85,0.0,0.132,2.5067,14.0,2021-11-02 10:00:00,2021-11-02 10:30:00,J13,J18918,750 ML ROYAL RANTHAMBORE DB-12,F3Z0327QVTQ000001X,10.0,2.0,45.0,90.0,0.0,0.0,84.62,137736.0,Non Moving,J13,J18918,10.0,200.0
1363,2021-11-02 10:00:00,160,J13,86.81,2021-11-02 00:00:00,71.23,1.68,0.024,10.14,2.86,13.85,0.0,0.132,2.5067,14.0,2021-11-02 10:00:00,2021-11-02 10:30:00,J13,J18918,750 ML ROYAL RANTHAMBORE DB-12,F3Z0327QVTQ000001X,10.0,2.0,45.0,90.0,0.0,0.0,84.62,137736.0,Non Moving,J13,J18918,9.0,150.0
1364,2021-11-02 12:00:00,160,J13,88.65,2021-11-02 00:00:00,71.23,1.68,0.024,10.14,2.86,13.85,0.0,0.132,2.5067,14.0,2021-11-02 12:00:00,2021-11-02 12:30:00,J13,J18918,750 ML ROYAL RANTHAMBORE DB-12,F3Z0327QVTQ000001X,10.0,2.0,45.0,90.0,0.0,0.0,84.62,137736.0,Non Moving,J13,J18918,10.0,250.0
1365,2021-11-02 12:00:00,160,J13,88.65,2021-11-02 00:00:00,71.23,1.68,0.024,10.14,2.86,13.85,0.0,0.132,2.5067,14.0,2021-11-02 12:00:00,2021-11-02 12:30:00,J13,J18969,750 ML FSI -DB20,F3Z0155QHTQ020001X,6.0,2.0,14.0,28.8,0.0,0.0,53.14,61325.0,Non Moving,J13,J18918,10.0,250.0
1366,2021-11-02 20:00:00,160,J13,88.65,2021-11-02 00:00:00,71.23,1.68,0.024,10.14,2.86,13.85,0.0,0.132,2.5067,14.0,2021-11-02 20:00:00,2021-11-02 20:30:00,J13,J18969,750 ML FSI -DB20,F3Z0155QHTQ020001X,6.0,2.0,14.0,28.8,0.0,0.0,53.14,61325.0,Non Moving,J13,J18918,10.0,250.0
1367,2021-11-03 02:00:00,160,J13,88.65,2021-11-03 00:00:00,71.29,1.67,0.024,10.24,2.75,13.83,0.0,0.127,2.5077,22.0,2021-11-03 02:00:00,2021-11-03 02:30:00,J13,J19262,180 ML 8848 VODKA BOTTLE - EB45,F3W0226QHTQ000001X,8.0,2.0,52.0,104.0,0.0,0.0,385.85,1400570.0,Fast Moving,J13,J19469,8.0,200.0
1368,2021-11-03 02:00:00,160,J13,88.65,2021-11-03 00:00:00,71.29,1.67,0.024,10.24,2.75,13.83,0.0,0.127,2.5077,22.0,2021-11-03 02:00:00,2021-11-03 02:30:00,J13,J19262,180 ML 8848 VODKA BOTTLE - EB45,F3W0226QHTQ000001X,8.0,2.0,52.0,104.0,0.0,0.0,385.85,1400570.0,Fast Moving,J13,J19469,8.0,400.0
1369,2021-11-03 08:00:00,160,J13,85.11,2021-11-03 00:00:00,71.29,1.67,0.024,10.24,2.75,13.83,0.0,0.127,2.5077,22.0,2021-11-03 08:00:00,2021-11-03 08:30:00,J13,J19262,180 ML 8848 VODKA BOTTLE - EB45,F3W0226QHTQ000001X,8.0,2.0,52.0,104.0,0.0,0.0,385.85,1400570.0,Fast Moving,J13,J19469,9.0,350.0
1370,2021-11-03 20:00:00,160,J13,90.07,2021-11-03 00:00:00,71.29,1.67,0.024,10.24,2.75,13.83,0.0,0.127,2.5077,22.0,2021-11-03 20:00:00,2021-11-03 20:30:00,J13,J19523,700 ML TALL GUALA CEC - EB24,F3Z0027QVTQ020001X,6.0,2.0,16.0,32.4,0.0,0.0,135.38,130924.0,Fast Moving,J13,J19469,10.0,250.0
1371,2021-11-03 22:00:00,160,J13,90.07,2021-11-03 00:00:00,71.29,1.67,0.024,10.24,2.75,13.83,0.0,0.127,2.5077,22.0,2021-11-03 22:00:00,2021-11-03 22:30:00,J13,J19523,700 ML TALL GUALA CEC - EB24,F3Z0027QVTQ020001X,6.0,2.0,16.0,32.4,0.0,0.0,135.38,130924.0,Fast Moving,J13,J19469,12.0,600.0
1372,2021-11-04 02:00:00,160,J13,92.2,2021-11-04 00:00:00,71.18,1.64,0.025,10.27,2.79,13.89,0.0,0.13,2.5082,16.0,2021-11-04 02:00:00,2021-11-04 02:30:00,J13,J19999,11.5 OZ TAPERED ROUND GRINDER,F3X1139QHQQ030001X,8.0,2.0,44.0,88.0,0.0,0.0,349.27,1555309.0,Fast Moving,J13,J19999,20.0,800.0
1373,2021-11-04 04:00:00,160,J13,90.07,2021-11-04 00:00:00,71.18,1.64,0.025,10.27,2.79,13.89,0.0,0.13,2.5082,16.0,2021-11-04 04:00:00,2021-11-04 04:30:00,J13,J19999,11.5 OZ TAPERED ROUND GRINDER,F3X1139QHQQ030001X,8.0,2.0,44.0,88.0,0.0,0.0,349.27,1555309.0,Fast Moving,J13,J19999,28.0,800.0
1374,2021-11-04 06:00:00,160,J13,90.07,2021-11-04 00:00:00,71.18,1.64,0.025,10.27,2.79,13.89,0.0,0.13,2.5082,16.0,2021-11-04 06:00:00,2021-11-04 06:30:00,J13,J19999,11.5 OZ TAPERED ROUND GRINDER,F3X1139QHQQ030001X,8.0,2.0,44.0,88.0,0.0,0.0,349.27,1555309.0,Fast Moving,J13,J19999,22.0,800.0
1375,2021-11-04 10:00:00,160,J13,90.07,2021-11-04 00:00:00,71.18,1.64,0.025,10.27,2.79,13.89,0.0,0.13,2.5082,16.0,2021-11-04 10:00:00,2021-11-04 10:30:00,J13,J19999,11.5 OZ TAPERED ROUND GRINDER,F3X1139QHQQ030001X,8.0,2.0,44.0,88.0,0.0,0.0,349.27,1555309.0,Fast Moving,J13,J19999,17.0,1100.0
1376,2021-11-04 12:00:00,160,J13,90.07,2021-11-04 00:00:00,71.18,1.64,0.025,10.27,2.79,13.89,0.0,0.13,2.5082,16.0,2021-11-04 12:00:00,2021-11-04 12:30:00,J13,J19999,11.5 OZ TAPERED ROUND GRINDER,F3X1139QHQQ030001X,8.0,2.0,44.0,88.0,0.0,0.0,349.27,1555309.0,Fast Moving,J13,J19999,18.0,1000.0
1377,2021-11-04 12:00:00,160,J13,90.07,2021-11-04 00:00:00,71.18,1.64,0.025,10.27,2.79,13.89,0.0,0.13,2.5082,16.0,2021-11-04 12:00:00,2021-11-04 12:30:00,J13,J19999,11.5 OZ TAPERED ROUND GRINDER,F3X1139QHQQ030001X,8.0,2.0,44.0,88.0,0.0,0.0,349.27,1555309.0,Fast Moving,J13,J19999,18.0,1000.0
1378,2021-11-06 02:00:00,160,J13,92.84,2021-11-06 00:00:00,71.21,1.67,0.024,10.22,2.77,13.87,0.0,0.129,2.508,19.0,2021-11-06 02:00:00,2021-11-06 02:30:00,J13,J21172,24 OZ PASTA SAUCE DB-20,F3Z0346QMTQ000001X,10.0,2.0,50.0,100.0,0.0,0.0,166.5,455150.0,Non Moving,J13,J21172,15.0,450.0
1379,2021-11-06 04:00:00,160,J13,92.84,2021-11-06 00:00:00,71.21,1.67,0.024,10.22,2.77,13.87,0.0,0.129,2.508,19.0,2021-11-06 04:00:00,2021-11-06 04:30:00,J13,J21172,24 OZ PASTA SAUCE DB-20,F3Z0346QMTQ000001X,10.0,2.0,50.0,100.0,0.0,0.0,166.5,455150.0,Non Moving,J13,J21172,9.0,250.0
1380,2021-11-06 10:00:00,160,J13,85.41,2021-11-06 00:00:00,71.21,1.67,0.024,10.22,2.77,13.87,0.0,0.129,2.508,19.0,2021-11-06 10:00:00,2021-11-06 10:30:00,J13,J21172,24 OZ PASTA SAUCE DB-20,F3Z0346QMTQ000001X,10.0,2.0,50.0,100.0,0.0,0.0,166.5,455150.0,Non Moving,J13,J21172,12.0,350.0
1381,2021-11-06 14:00:00,160,J13,92.84,2021-11-06 00:00:00,71.21,1.67,0.024,10.22,2.77,13.87,0.0,0.129,2.508,19.0,2021-11-06 14:00:00,2021-11-06 14:30:00,J13,J21172,24 OZ PASTA SAUCE DB-20,F3Z0346QMTQ000001X,10.0,2.0,50.0,100.0,0.0,0.0,166.5,455150.0,Non Moving,J13,J21172,13.0,350.0
1382,2021-11-07 18:00:00,160,J13,92.84,,,,,,,,,,,,,,,,,,,,,,,,,,,J13,J21648,13.0,400.0
1383,2021-11-08 02:00:00,160,J13,92.84,2021-11-08 00:00:00,71.53,1.63,0.025,10.04,2.64,13.92,0.0,0.133,2.5038,17.0,2021-11-08 02:00:00,2021-11-08 02:30:00,J13,J22249,300 ML CELLO CUBICLE JAR DB-48,F3X0264QHAQ020001X,8.0,2.0,52.0,104.0,0.0,0.0,39.41,131108.0,,J13,J22249,10.0,250.0
1384,2021-11-08 02:00:00,160,J13,92.84,2021-11-08 00:00:00,71.53,1.63,0.025,10.04,2.64,13.92,0.0,0.133,2.5038,17.0,2021-11-08 02:00:00,2021-11-08 02:30:00,J13,J22262,180 ML 8848 VODKA BOTTLE - EB45,F3W0226QHTQ000001X,8.0,2.0,52.0,104.0,0.0,0.0,529.42,1217074.0,Fast Moving,J13,J22249,10.0,250.0
1385,2021-11-08 18:00:00,160,J13,90.54,2021-11-08 00:00:00,71.53,1.63,0.025,10.04,2.64,13.92,0.0,0.133,2.5038,17.0,2021-11-08 18:00:00,2021-11-08 18:30:00,J13,J22262,180 ML 8848 VODKA BOTTLE - EB45,F3W0226QHTQ000001X,8.0,2.0,52.0,104.0,0.0,0.0,529.42,1217074.0,Fast Moving,J13,J22262,38.0,1200.0
1386,2021-11-08 20:00:00,160,J13,90.54,2021-11-08 00:00:00,71.53,1.63,0.025,10.04,2.64,13.92,0.0,0.133,2.5038,17.0,2021-11-08 20:00:00,2021-11-08 20:30:00,J13,J22262,180 ML 8848 VODKA BOTTLE - EB45,F3W0226QHTQ000001X,8.0,2.0,52.0,104.0,0.0,0.0,529.42,1217074.0,Fast Moving,J13,J22262,26.0,900.0
1387,2021-11-08 22:00:00,160,J13,90.54,2021-11-08 00:00:00,71.53,1.63,0.025,10.04,2.64,13.92,0.0,0.133,2.5038,17.0,2021-11-08 22:00:00,2021-11-08 22:30:00,J13,J22262,180 ML 8848 VODKA BOTTLE - EB45,F3W0226QHTQ000001X,8.0,2.0,52.0,104.0,0.0,0.0,529.42,1217074.0,Fast Moving,J13,J22262,24.0,1100.0
1388,2021-11-09 16:00:00,160,J13,90.54,2021-11-09 00:00:00,71.57,1.68,0.023,10.1,2.61,13.86,0.0,0.141,2.5035,19.0,2021-11-09 16:00:00,2021-11-09 16:30:00,J13,J22791,100 ML PILAR RUM (PLAIN) EB-24,F3V2863QHPQ030009X,8.0,2.0,46.0,91.76,0.0,0.0,33.14,124127.0,,J13,J22791,26.0,1500.0
1389,2021-11-11 10:00:00,160,J13,90.54,2021-11-11 00:00:00,71.44,1.67,0.024,9.99,2.74,13.84,0.0,0.142,2.5055,19.0,,,,,,,,,,,,,,,,J13,J23783,10.0,300.0
1390,2021-11-11 12:00:00,160,J13,90.54,2021-11-11 00:00:00,71.44,1.67,0.024,9.99,2.74,13.84,0.0,0.142,2.5055,19.0,,,,,,,,,,,,,,,,J13,J23783,8.0,300.0
1391,2021-11-11 20:00:00,160,J13,90.54,2021-11-11 00:00:00,71.44,1.67,0.024,9.99,2.74,13.84,0.0,0.142,2.5055,19.0,,,,,,,,,,,,,,,,J13,J23783,9.0,250.0
1392,2021-11-13 20:00:00,160,J13,43.2,2021-11-13 00:00:00,71.52,1.73,0.025,9.83,2.68,13.85,0.0,0.135,2.5039,21.0,2021-11-13 20:00:00,2021-11-13 20:30:00,J13,J23968,100 ML HPPL 086 - EB45,F3V2451QJPQ000001M,8.0,2.0,48.0,96.0,0.0,0.0,56.4,102112.0,Slow Moving,J13,J23968,19.0,600.0
1393,2021-11-14 10:00:00,160,J13,54.55,2021-11-14 00:00:00,71.45,1.72,0.025,9.93,2.72,13.85,0.0,0.14,2.5038,21.0,,,,,,,,,,,,,,,,J13,J24004,13.0,800.0
1394,2021-11-14 12:00:00,160,J13,81.82,2021-11-14 00:00:00,71.45,1.72,0.025,9.93,2.72,13.85,0.0,0.14,2.5038,21.0,2021-11-14 12:00:00,2021-11-14 12:30:00,J13,J24004,250 ML CHARLOT (NIKAS) - EB45,F3X0133QNPQ000001M,8.0,2.0,46.0,92.0,0.0,0.0,39.2,144279.0,Fast Moving,J13,J24004,10.0,300.0
1395,2021-11-14 14:00:00,160,J13,81.82,2021-11-14 00:00:00,71.45,1.72,0.025,9.93,2.72,13.85,0.0,0.14,2.5038,21.0,2021-11-14 14:00:00,2021-11-14 14:30:00,J13,J24004,250 ML CHARLOT (NIKAS) - EB45,F3X0133QNPQ000001M,8.0,2.0,46.0,92.0,0.0,0.0,39.2,144279.0,Fast Moving,J13,J24004,11.0,300.0
1396,2021-11-15 02:00:00,160,J13,91.84,2021-11-15 00:00:00,71.38,1.72,0.025,9.95,2.73,13.86,0.0,0.14,2.5048,19.0,2021-11-15 02:00:00,2021-11-15 02:30:00,J13,J24004,250 ML CHARLOT (NIKAS) - EB45,F3X0133QNPQ000001M,8.0,2.0,46.0,92.0,0.0,0.0,39.2,144279.0,Fast Moving,J13,J24004,9.0,300.0
1397,2021-11-15 20:00:00,160,J13,87.24,2021-11-15 00:00:00,71.38,1.72,0.025,9.95,2.73,13.86,0.0,0.14,2.5048,19.0,2021-11-15 20:00:00,2021-11-15 20:30:00,J13,J24033,250 ML CHARLOT ( PLAIN ) - EB45,F3X0133QNPQ000002M,8.0,2.0,46.0,92.0,0.0,0.0,38.04,93357.0,,J13,J24033,13.0,450.0
1398,2021-11-15 22:00:00,160,J13,91.84,2021-11-15 00:00:00,71.38,1.72,0.025,9.95,2.73,13.86,0.0,0.14,2.5048,19.0,2021-11-15 22:00:00,2021-11-15 22:30:00,J13,J24033,250 ML CHARLOT ( PLAIN ) - EB45,F3X0133QNPQ000002M,8.0,2.0,46.0,92.0,0.0,0.0,38.04,93357.0,,J13,J24033,11.0,400.0
1399,2021-11-16 02:00:00,160,J13,91.84,2021-11-16 00:00:00,71.41,1.71,0.024,9.95,2.75,13.85,0.0,0.141,2.505,19.0,2021-11-16 02:00:00,2021-11-16 02:30:00,J13,J24033,250 ML CHARLOT ( PLAIN ) - EB45,F3X0133QNPQ000002M,8.0,2.0,46.0,92.0,0.0,0.0,38.04,93357.0,,J13,J24033,9.0,300.0
1400,2021-11-16 08:00:00,160,J13,45.92,2021-11-16 00:00:00,71.41,1.71,0.024,9.95,2.75,13.85,0.0,0.141,2.505,19.0,2021-11-16 08:00:00,2021-11-16 08:30:00,J13,J24044,100 ML COS 59 - EB48,F3V0011QJPQ000001M,4.0,2.0,24.0,48.0,0.0,0.0,34.63,93370.0,Fast Moving,J13,J24048,8.0,200.0
1401,2021-11-16 08:00:00,160,J13,45.92,2021-11-16 00:00:00,71.41,1.71,0.024,9.95,2.75,13.85,0.0,0.141,2.505,19.0,2021-11-16 08:00:00,2021-11-16 08:30:00,J13,J24045,100 ML LVB EB-60,F3V2709QJPQ000001M,2.0,2.0,12.0,24.0,0.0,0.0,17.5,54033.0,Non Moving,J13,J24048,8.0,200.0
1402,2021-11-16 08:00:00,160,J13,45.92,2021-11-16 00:00:00,71.41,1.71,0.024,9.95,2.75,13.85,0.0,0.141,2.505,19.0,2021-11-16 08:00:00,2021-11-16 08:30:00,J13,J24048,100 ML RISING DROP - EB40,F3V0434QJPQ000001M,2.0,2.0,13.0,25.6,0.0,0.0,15.38,56770.0,Non Moving,J13,J24048,8.0,200.0
1403,2021-11-16 22:00:00,160,J13,79.49,2021-11-16 00:00:00,71.41,1.71,0.024,9.95,2.75,13.85,0.0,0.141,2.505,19.0,2021-11-16 22:00:00,2021-11-16 22:30:00,J13,J24044,100 ML COS 59 - EB48,F3V0011QJPQ000001M,4.0,2.0,24.0,48.0,0.0,0.0,34.63,93370.0,Fast Moving,J13,J24045,13.0,200.0
1404,2021-11-16 22:00:00,160,J13,79.49,2021-11-16 00:00:00,71.41,1.71,0.024,9.95,2.75,13.85,0.0,0.141,2.505,19.0,2021-11-16 22:00:00,2021-11-16 22:30:00,J13,J24045,100 ML LVB EB-60,F3V2709QJPQ000001M,2.0,2.0,12.0,24.0,0.0,0.0,17.5,54033.0,Non Moving,J13,J24045,13.0,200.0
1405,2021-11-16 22:00:00,160,J13,79.49,2021-11-16 00:00:00,71.41,1.71,0.024,9.95,2.75,13.85,0.0,0.141,2.505,19.0,2021-11-16 22:00:00,2021-11-16 22:30:00,J13,J24048,100 ML RISING DROP - EB40,F3V0434QJPQ000001M,2.0,2.0,13.0,25.6,0.0,0.0,15.38,56770.0,Non Moving,J13,J24045,13.0,200.0
1406,2021-11-16 22:00:00,160,J13,56.0,2021-11-16 00:00:00,71.41,1.71,0.024,9.95,2.75,13.85,0.0,0.141,2.505,19.0,2021-11-16 22:00:00,2021-11-16 22:30:00,J13,J24044,100 ML COS 59 - EB48,F3V0011QJPQ000001M,4.0,2.0,24.0,48.0,0.0,0.0,34.63,93370.0,Fast Moving,J13,J24045,13.0,200.0
1407,2021-11-16 22:00:00,160,J13,56.0,2021-11-16 00:00:00,71.41,1.71,0.024,9.95,2.75,13.85,0.0,0.141,2.505,19.0,2021-11-16 22:00:00,2021-11-16 22:30:00,J13,J24045,100 ML LVB EB-60,F3V2709QJPQ000001M,2.0,2.0,12.0,24.0,0.0,0.0,17.5,54033.0,Non Moving,J13,J24045,13.0,200.0
1408,2021-11-16 22:00:00,160,J13,56.0,2021-11-16 00:00:00,71.41,1.71,0.024,9.95,2.75,13.85,0.0,0.141,2.505,19.0,2021-11-16 22:00:00,2021-11-16 22:30:00,J13,J24048,100 ML RISING DROP - EB40,F3V0434QJPQ000001M,2.0,2.0,13.0,25.6,0.0,0.0,15.38,56770.0,Non Moving,J13,J24045,13.0,200.0
1409,2021-11-16 22:00:00,160,J13,80.77,2021-11-16 00:00:00,71.41,1.71,0.024,9.95,2.75,13.85,0.0,0.141,2.505,19.0,2021-11-16 22:00:00,2021-11-16 22:30:00,J13,J24044,100 ML COS 59 - EB48,F3V0011QJPQ000001M,4.0,2.0,24.0,48.0,0.0,0.0,34.63,93370.0,Fast Moving,J13,J24045,13.0,200.0
1410,2021-11-16 22:00:00,160,J13,80.77,2021-11-16 00:00:00,71.41,1.71,0.024,9.95,2.75,13.85,0.0,0.141,2.505,19.0,2021-11-16 22:00:00,2021-11-16 22:30:00,J13,J24045,100 ML LVB EB-60,F3V2709QJPQ000001M,2.0,2.0,12.0,24.0,0.0,0.0,17.5,54033.0,Non Moving,J13,J24045,13.0,200.0
1411,2021-11-16 22:00:00,160,J13,80.77,2021-11-16 00:00:00,71.41,1.71,0.024,9.95,2.75,13.85,0.0,0.141,2.505,19.0,2021-11-16 22:00:00,2021-11-16 22:30:00,J13,J24048,100 ML RISING DROP - EB40,F3V0434QJPQ000001M,2.0,2.0,13.0,25.6,0.0,0.0,15.38,56770.0,Non Moving,J13,J24045,13.0,200.0
1412,2021-11-17 00:00:00,160,J13,80.77,2021-11-17 00:00:00,71.47,1.72,0.024,9.91,2.73,13.81,0.0,0.139,2.5035,18.0,2021-11-17 00:00:00,2021-11-17 00:30:00,J13,J24044,100 ML COS 59 - EB48,F3V0011QJPQ000001M,4.0,2.0,24.0,48.0,0.0,0.0,34.63,93370.0,Fast Moving,J13,J24045,12.0,150.0
1413,2021-11-17 00:00:00,160,J13,80.77,2021-11-17 00:00:00,71.47,1.72,0.024,9.91,2.73,13.81,0.0,0.139,2.5035,18.0,2021-11-17 00:00:00,2021-11-17 00:30:00,J13,J24045,100 ML LVB EB-60,F3V2709QJPQ000001M,2.0,2.0,12.0,24.0,0.0,0.0,17.5,54033.0,Non Moving,J13,J24045,12.0,150.0
1414,2021-11-17 00:00:00,160,J13,80.77,2021-11-17 00:00:00,71.47,1.72,0.024,9.91,2.73,13.81,0.0,0.139,2.5035,18.0,2021-11-17 00:00:00,2021-11-17 00:30:00,J13,J24048,100 ML RISING DROP - EB40,F3V0434QJPQ000001M,2.0,2.0,13.0,25.6,0.0,0.0,15.38,56770.0,Non Moving,J13,J24045,12.0,150.0
1415,2021-11-17 00:00:00,160,J13,82.05,2021-11-17 00:00:00,71.47,1.72,0.024,9.91,2.73,13.81,0.0,0.139,2.5035,18.0,2021-11-17 00:00:00,2021-11-17 00:30:00,J13,J24044,100 ML COS 59 - EB48,F3V0011QJPQ000001M,4.0,2.0,24.0,48.0,0.0,0.0,34.63,93370.0,Fast Moving,J13,J24045,12.0,150.0
1416,2021-11-17 00:00:00,160,J13,82.05,2021-11-17 00:00:00,71.47,1.72,0.024,9.91,2.73,13.81,0.0,0.139,2.5035,18.0,2021-11-17 00:00:00,2021-11-17 00:30:00,J13,J24045,100 ML LVB EB-60,F3V2709QJPQ000001M,2.0,2.0,12.0,24.0,0.0,0.0,17.5,54033.0,Non Moving,J13,J24045,12.0,150.0
1417,2021-11-17 00:00:00,160,J13,82.05,2021-11-17 00:00:00,71.47,1.72,0.024,9.91,2.73,13.81,0.0,0.139,2.5035,18.0,2021-11-17 00:00:00,2021-11-17 00:30:00,J13,J24048,100 ML RISING DROP - EB40,F3V0434QJPQ000001M,2.0,2.0,13.0,25.6,0.0,0.0,15.38,56770.0,Non Moving,J13,J24045,12.0,150.0
1418,2021-11-17 00:00:00,160,J13,70.77,2021-11-17 00:00:00,71.47,1.72,0.024,9.91,2.73,13.81,0.0,0.139,2.5035,18.0,2021-11-17 00:00:00,2021-11-17 00:30:00,J13,J24044,100 ML COS 59 - EB48,F3V0011QJPQ000001M,4.0,2.0,24.0,48.0,0.0,0.0,34.63,93370.0,Fast Moving,J13,J24045,12.0,150.0
1419,2021-11-17 00:00:00,160,J13,70.77,2021-11-17 00:00:00,71.47,1.72,0.024,9.91,2.73,13.81,0.0,0.139,2.5035,18.0,2021-11-17 00:00:00,2021-11-17 00:30:00,J13,J24045,100 ML LVB EB-60,F3V2709QJPQ000001M,2.0,2.0,12.0,24.0,0.0,0.0,17.5,54033.0,Non Moving,J13,J24045,12.0,150.0
1420,2021-11-17 00:00:00,160,J13,70.77,2021-11-17 00:00:00,71.47,1.72,0.024,9.91,2.73,13.81,0.0,0.139,2.5035,18.0,2021-11-17 00:00:00,2021-11-17 00:30:00,J13,J24048,100 ML RISING DROP - EB40,F3V0434QJPQ000001M,2.0,2.0,13.0,25.6,0.0,0.0,15.38,56770.0,Non Moving,J13,J24045,12.0,150.0
1421,2021-11-17 02:00:00,160,J13,84.62,2021-11-17 00:00:00,71.47,1.72,0.024,9.91,2.73,13.81,0.0,0.139,2.5035,18.0,2021-11-17 02:00:00,2021-11-17 02:30:00,J13,J24044,100 ML COS 59 - EB48,F3V0011QJPQ000001M,4.0,2.0,24.0,48.0,0.0,0.0,34.63,93370.0,Fast Moving,J13,J24048,10.0,150.0
1422,2021-11-17 02:00:00,160,J13,84.62,2021-11-17 00:00:00,71.47,1.72,0.024,9.91,2.73,13.81,0.0,0.139,2.5035,18.0,2021-11-17 02:00:00,2021-11-17 02:30:00,J13,J24044,100 ML COS 59 - EB48,F3V0011QJPQ000001M,4.0,2.0,24.0,48.0,0.0,0.0,34.63,93370.0,Fast Moving,J13,J24045,7.0,200.0
1423,2021-11-17 02:00:00,160,J13,84.62,2021-11-17 00:00:00,71.47,1.72,0.024,9.91,2.73,13.81,0.0,0.139,2.5035,18.0,2021-11-17 02:00:00,2021-11-17 02:30:00,J13,J24044,100 ML COS 59 - EB48,F3V0011QJPQ000001M,4.0,2.0,24.0,48.0,0.0,0.0,34.63,93370.0,Fast Moving,J13,J24048,9.0,200.0
1424,2021-11-17 02:00:00,160,J13,84.62,2021-11-17 00:00:00,71.47,1.72,0.024,9.91,2.73,13.81,0.0,0.139,2.5035,18.0,2021-11-17 02:00:00,2021-11-17 02:30:00,J13,J24045,100 ML LVB EB-60,F3V2709QJPQ000001M,2.0,2.0,12.0,24.0,0.0,0.0,17.5,54033.0,Non Moving,J13,J24048,10.0,150.0
1425,2021-11-17 02:00:00,160,J13,84.62,2021-11-17 00:00:00,71.47,1.72,0.024,9.91,2.73,13.81,0.0,0.139,2.5035,18.0,2021-11-17 02:00:00,2021-11-17 02:30:00,J13,J24045,100 ML LVB EB-60,F3V2709QJPQ000001M,2.0,2.0,12.0,24.0,0.0,0.0,17.5,54033.0,Non Moving,J13,J24045,7.0,200.0
1426,2021-11-17 02:00:00,160,J13,84.62,2021-11-17 00:00:00,71.47,1.72,0.024,9.91,2.73,13.81,0.0,0.139,2.5035,18.0,2021-11-17 02:00:00,2021-11-17 02:30:00,J13,J24045,100 ML LVB EB-60,F3V2709QJPQ000001M,2.0,2.0,12.0,24.0,0.0,0.0,17.5,54033.0,Non Moving,J13,J24048,9.0,200.0
1427,2021-11-17 02:00:00,160,J13,84.62,2021-11-17 00:00:00,71.47,1.72,0.024,9.91,2.73,13.81,0.0,0.139,2.5035,18.0,2021-11-17 02:00:00,2021-11-17 02:30:00,J13,J24048,100 ML RISING DROP - EB40,F3V0434QJPQ000001M,2.0,2.0,13.0,25.6,0.0,0.0,15.38,56770.0,Non Moving,J13,J24048,10.0,150.0
1428,2021-11-17 02:00:00,160,J13,84.62,2021-11-17 00:00:00,71.47,1.72,0.024,9.91,2.73,13.81,0.0,0.139,2.5035,18.0,2021-11-17 02:00:00,2021-11-17 02:30:00,J13,J24048,100 ML RISING DROP - EB40,F3V0434QJPQ000001M,2.0,2.0,13.0,25.6,0.0,0.0,15.38,56770.0,Non Moving,J13,J24045,7.0,200.0
1429,2021-11-17 02:00:00,160,J13,84.62,2021-11-17 00:00:00,71.47,1.72,0.024,9.91,2.73,13.81,0.0,0.139,2.5035,18.0,2021-11-17 02:00:00,2021-11-17 02:30:00,J13,J24048,100 ML RISING DROP - EB40,F3V0434QJPQ000001M,2.0,2.0,13.0,25.6,0.0,0.0,15.38,56770.0,Non Moving,J13,J24048,9.0,200.0
1430,2021-11-17 02:00:00,160,J13,80.77,2021-11-17 00:00:00,71.47,1.72,0.024,9.91,2.73,13.81,0.0,0.139,2.5035,18.0,2021-11-17 02:00:00,2021-11-17 02:30:00,J13,J24044,100 ML COS 59 - EB48,F3V0011QJPQ000001M,4.0,2.0,24.0,48.0,0.0,0.0,34.63,93370.0,Fast Moving,J13,J24048,10.0,150.0
1431,2021-11-17 02:00:00,160,J13,80.77,2021-11-17 00:00:00,71.47,1.72,0.024,9.91,2.73,13.81,0.0,0.139,2.5035,18.0,2021-11-17 02:00:00,2021-11-17 02:30:00,J13,J24044,100 ML COS 59 - EB48,F3V0011QJPQ000001M,4.0,2.0,24.0,48.0,0.0,0.0,34.63,93370.0,Fast Moving,J13,J24045,7.0,200.0
1432,2021-11-17 02:00:00,160,J13,80.77,2021-11-17 00:00:00,71.47,1.72,0.024,9.91,2.73,13.81,0.0,0.139,2.5035,18.0,2021-11-17 02:00:00,2021-11-17 02:30:00,J13,J24044,100 ML COS 59 - EB48,F3V0011QJPQ000001M,4.0,2.0,24.0,48.0,0.0,0.0,34.63,93370.0,Fast Moving,J13,J24048,9.0,200.0
1433,2021-11-17 02:00:00,160,J13,80.77,2021-11-17 00:00:00,71.47,1.72,0.024,9.91,2.73,13.81,0.0,0.139,2.5035,18.0,2021-11-17 02:00:00,2021-11-17 02:30:00,J13,J24045,100 ML LVB EB-60,F3V2709QJPQ000001M,2.0,2.0,12.0,24.0,0.0,0.0,17.5,54033.0,Non Moving,J13,J24048,10.0,150.0
1434,2021-11-17 02:00:00,160,J13,80.77,2021-11-17 00:00:00,71.47,1.72,0.024,9.91,2.73,13.81,0.0,0.139,2.5035,18.0,2021-11-17 02:00:00,2021-11-17 02:30:00,J13,J24045,100 ML LVB EB-60,F3V2709QJPQ000001M,2.0,2.0,12.0,24.0,0.0,0.0,17.5,54033.0,Non Moving,J13,J24045,7.0,200.0
1435,2021-11-17 02:00:00,160,J13,80.77,2021-11-17 00:00:00,71.47,1.72,0.024,9.91,2.73,13.81,0.0,0.139,2.5035,18.0,2021-11-17 02:00:00,2021-11-17 02:30:00,J13,J24045,100 ML LVB EB-60,F3V2709QJPQ000001M,2.0,2.0,12.0,24.0,0.0,0.0,17.5,54033.0,Non Moving,J13,J24048,9.0,200.0
1436,2021-11-17 02:00:00,160,J13,80.77,2021-11-17 00:00:00,71.47,1.72,0.024,9.91,2.73,13.81,0.0,0.139,2.5035,18.0,2021-11-17 02:00:00,2021-11-17 02:30:00,J13,J24048,100 ML RISING DROP - EB40,F3V0434QJPQ000001M,2.0,2.0,13.0,25.6,0.0,0.0,15.38,56770.0,Non Moving,J13,J24048,10.0,150.0
1437,2021-11-17 02:00:00,160,J13,80.77,2021-11-17 00:00:00,71.47,1.72,0.024,9.91,2.73,13.81,0.0,0.139,2.5035,18.0,2021-11-17 02:00:00,2021-11-17 02:30:00,J13,J24048,100 ML RISING DROP - EB40,F3V0434QJPQ000001M,2.0,2.0,13.0,25.6,0.0,0.0,15.38,56770.0,Non Moving,J13,J24045,7.0,200.0
1438,2021-11-17 02:00:00,160,J13,80.77,2021-11-17 00:00:00,71.47,1.72,0.024,9.91,2.73,13.81,0.0,0.139,2.5035,18.0,2021-11-17 02:00:00,2021-11-17 02:30:00,J13,J24048,100 ML RISING DROP - EB40,F3V0434QJPQ000001M,2.0,2.0,13.0,25.6,0.0,0.0,15.38,56770.0,Non Moving,J13,J24048,9.0,200.0
1439,2021-11-17 02:00:00,160,J13,67.2,2021-11-17 00:00:00,71.47,1.72,0.024,9.91,2.73,13.81,0.0,0.139,2.5035,18.0,2021-11-17 02:00:00,2021-11-17 02:30:00,J13,J24044,100 ML COS 59 - EB48,F3V0011QJPQ000001M,4.0,2.0,24.0,48.0,0.0,0.0,34.63,93370.0,Fast Moving,J13,J24048,10.0,150.0
1440,2021-11-17 02:00:00,160,J13,67.2,2021-11-17 00:00:00,71.47,1.72,0.024,9.91,2.73,13.81,0.0,0.139,2.5035,18.0,2021-11-17 02:00:00,2021-11-17 02:30:00,J13,J24044,100 ML COS 59 - EB48,F3V0011QJPQ000001M,4.0,2.0,24.0,48.0,0.0,0.0,34.63,93370.0,Fast Moving,J13,J24045,7.0,200.0
1441,2021-11-17 02:00:00,160,J13,67.2,2021-11-17 00:00:00,71.47,1.72,0.024,9.91,2.73,13.81,0.0,0.139,2.5035,18.0,2021-11-17 02:00:00,2021-11-17 02:30:00,J13,J24044,100 ML COS 59 - EB48,F3V0011QJPQ000001M,4.0,2.0,24.0,48.0,0.0,0.0,34.63,93370.0,Fast Moving,J13,J24048,9.0,200.0
1442,2021-11-17 02:00:00,160,J13,67.2,2021-11-17 00:00:00,71.47,1.72,0.024,9.91,2.73,13.81,0.0,0.139,2.5035,18.0,2021-11-17 02:00:00,2021-11-17 02:30:00,J13,J24045,100 ML LVB EB-60,F3V2709QJPQ000001M,2.0,2.0,12.0,24.0,0.0,0.0,17.5,54033.0,Non Moving,J13,J24048,10.0,150.0
1443,2021-11-17 02:00:00,160,J13,67.2,2021-11-17 00:00:00,71.47,1.72,0.024,9.91,2.73,13.81,0.0,0.139,2.5035,18.0,2021-11-17 02:00:00,2021-11-17 02:30:00,J13,J24045,100 ML LVB EB-60,F3V2709QJPQ000001M,2.0,2.0,12.0,24.0,0.0,0.0,17.5,54033.0,Non Moving,J13,J24045,7.0,200.0
1444,2021-11-17 02:00:00,160,J13,67.2,2021-11-17 00:00:00,71.47,1.72,0.024,9.91,2.73,13.81,0.0,0.139,2.5035,18.0,2021-11-17 02:00:00,2021-11-17 02:30:00,J13,J24045,100 ML LVB EB-60,F3V2709QJPQ000001M,2.0,2.0,12.0,24.0,0.0,0.0,17.5,54033.0,Non Moving,J13,J24048,9.0,200.0
1445,2021-11-17 02:00:00,160,J13,67.2,2021-11-17 00:00:00,71.47,1.72,0.024,9.91,2.73,13.81,0.0,0.139,2.5035,18.0,2021-11-17 02:00:00,2021-11-17 02:30:00,J13,J24048,100 ML RISING DROP - EB40,F3V0434QJPQ000001M,2.0,2.0,13.0,25.6,0.0,0.0,15.38,56770.0,Non Moving,J13,J24048,10.0,150.0
1446,2021-11-17 02:00:00,160,J13,67.2,2021-11-17 00:00:00,71.47,1.72,0.024,9.91,2.73,13.81,0.0,0.139,2.5035,18.0,2021-11-17 02:00:00,2021-11-17 02:30:00,J13,J24048,100 ML RISING DROP - EB40,F3V0434QJPQ000001M,2.0,2.0,13.0,25.6,0.0,0.0,15.38,56770.0,Non Moving,J13,J24045,7.0,200.0
1447,2021-11-17 02:00:00,160,J13,67.2,2021-11-17 00:00:00,71.47,1.72,0.024,9.91,2.73,13.81,0.0,0.139,2.5035,18.0,2021-11-17 02:00:00,2021-11-17 02:30:00,J13,J24048,100 ML RISING DROP - EB40,F3V0434QJPQ000001M,2.0,2.0,13.0,25.6,0.0,0.0,15.38,56770.0,Non Moving,J13,J24048,9.0,200.0
1448,2021-11-17 04:00:00,160,J13,67.69,2021-11-17 00:00:00,71.47,1.72,0.024,9.91,2.73,13.81,0.0,0.139,2.5035,18.0,2021-11-17 04:00:00,2021-11-17 04:30:00,J13,J24044,100 ML COS 59 - EB48,F3V0011QJPQ000001M,4.0,2.0,24.0,48.0,0.0,0.0,34.63,93370.0,Fast Moving,J13,J24048,10.0,150.0
1449,2021-11-17 04:00:00,160,J13,67.69,2021-11-17 00:00:00,71.47,1.72,0.024,9.91,2.73,13.81,0.0,0.139,2.5035,18.0,2021-11-17 04:00:00,2021-11-17 04:30:00,J13,J24044,100 ML COS 59 - EB48,F3V0011QJPQ000001M,4.0,2.0,24.0,48.0,0.0,0.0,34.63,93370.0,Fast Moving,J13,J24045,8.0,150.0
1450,2021-11-17 04:00:00,160,J13,67.69,2021-11-17 00:00:00,71.47,1.72,0.024,9.91,2.73,13.81,0.0,0.139,2.5035,18.0,2021-11-17 04:00:00,2021-11-17 04:30:00,J13,J24045,100 ML LVB EB-60,F3V2709QJPQ000001M,2.0,2.0,12.0,24.0,0.0,0.0,17.5,54033.0,Non Moving,J13,J24048,10.0,150.0
1451,2021-11-17 04:00:00,160,J13,67.69,2021-11-17 00:00:00,71.47,1.72,0.024,9.91,2.73,13.81,0.0,0.139,2.5035,18.0,2021-11-17 04:00:00,2021-11-17 04:30:00,J13,J24045,100 ML LVB EB-60,F3V2709QJPQ000001M,2.0,2.0,12.0,24.0,0.0,0.0,17.5,54033.0,Non Moving,J13,J24045,8.0,150.0
1452,2021-11-17 04:00:00,160,J13,67.69,2021-11-17 00:00:00,71.47,1.72,0.024,9.91,2.73,13.81,0.0,0.139,2.5035,18.0,2021-11-17 04:00:00,2021-11-17 04:30:00,J13,J24048,100 ML RISING DROP - EB40,F3V0434QJPQ000001M,2.0,2.0,13.0,25.6,0.0,0.0,15.38,56770.0,Non Moving,J13,J24048,10.0,150.0
1453,2021-11-17 04:00:00,160,J13,67.69,2021-11-17 00:00:00,71.47,1.72,0.024,9.91,2.73,13.81,0.0,0.139,2.5035,18.0,2021-11-17 04:00:00,2021-11-17 04:30:00,J13,J24048,100 ML RISING DROP - EB40,F3V0434QJPQ000001M,2.0,2.0,13.0,25.6,0.0,0.0,15.38,56770.0,Non Moving,J13,J24045,8.0,150.0
1454,2021-11-17 04:00:00,160,J13,89.74,2021-11-17 00:00:00,71.47,1.72,0.024,9.91,2.73,13.81,0.0,0.139,2.5035,18.0,2021-11-17 04:00:00,2021-11-17 04:30:00,J13,J24044,100 ML COS 59 - EB48,F3V0011QJPQ000001M,4.0,2.0,24.0,48.0,0.0,0.0,34.63,93370.0,Fast Moving,J13,J24048,10.0,150.0
1455,2021-11-17 04:00:00,160,J13,89.74,2021-11-17 00:00:00,71.47,1.72,0.024,9.91,2.73,13.81,0.0,0.139,2.5035,18.0,2021-11-17 04:00:00,2021-11-17 04:30:00,J13,J24044,100 ML COS 59 - EB48,F3V0011QJPQ000001M,4.0,2.0,24.0,48.0,0.0,0.0,34.63,93370.0,Fast Moving,J13,J24045,8.0,150.0
1456,2021-11-17 04:00:00,160,J13,89.74,2021-11-17 00:00:00,71.47,1.72,0.024,9.91,2.73,13.81,0.0,0.139,2.5035,18.0,2021-11-17 04:00:00,2021-11-17 04:30:00,J13,J24045,100 ML LVB EB-60,F3V2709QJPQ000001M,2.0,2.0,12.0,24.0,0.0,0.0,17.5,54033.0,Non Moving,J13,J24048,10.0,150.0
